Repository: JerryGarcia1995/OxygenIonConductor

Information on the stored data
------------------------------

**Main database: see database/oxygen_ion_conductor_dataset.csv**

| Item | Description |
|---|---|
| References | Family name of the first author, journal title, volume, initial page number, and published year. |
| DOI | Digital Object Identifier of the source publication, enabling traceability. |
| Year | Publication year of the experimental report. |
| Class | Structural class of the material (e.g., perovskite, scheelite, apatite). |
| Formula | Reported chemical composition. |
| Parsed formula | Standardized composition represented by A_s–B_s(–C_s) site classification. For example, in the perovskite oxide La₀.₉₅Sr₀.₀₅Ga₀.₉₅Mg₀.₀₅O₃₋δ, La and Sr occupy the A_s-site, while Ga and Mg occupy the B_s-site of the perovskite lattice. |
| Eₐ / A | Activation energy in meV and prefactor in K·S·cm⁻¹. When there are two distinct linear regions, values for the low-temperature regime are shown. |
| Eₐ,HT / A_HT | Activation energy and prefactor values for the high-temperature regime (if applicable). |
| T* | Transition temperature separating low- and high-temperature regimes (if applicable). |
| Type of σ_T | Conductivity type, distinguishing bulk conductivity from total conductivity (bulk and grain boundary contributions). |
| Measurement | Experimental technique employed (e.g., two-probe AC, impedance spectroscopy). |
| Measurement temperature range | The range of temperatures over which experimental measurements were performed. |
| Source | Origin of the data within the publication (figure or table reference). |
| Plot type | Axis configuration used in the original Arrhenius representation (e.g., ln σ_T – 1000/T). |

**[Reference]**

Note. Will be uploaded soon in arXiv.

Regression model
----------------
**Symbolic regression modelling package: see modelling_GoodRegressor**

## How to Compile

### Example

```bash
g++ GoodDesigner.cpp -o GoodDesigner.x -std=c++11
g++ GoodCurator.cpp  -o GoodCurator.x  -std=c++11
mpicxx GoodRegressor_slow.cpp -o GoodRegressor.x -std=c++11
```

### Notes

- **GoodDesigner** and **GoodRegressor** require the **Eigen** library  
  (see: https://libeigen.gitlab.io/).  
  If you use a custom Eigen installation, add:
  ```bash
  -I/path/to/Eigen
  ```

- As the filename suggests, there exists a **faster version** of `GoodRegressor`
  (approximately **100× faster** on a node-hour scale),
  which is **not yet publicly available**.

---

## Directory Overview

Each directory contains input files and a source file  
(the same source files are also provided in `CodeOnly`).  
Output files are stored separately in `ref_output`.

### Modules

- **001_GoodDesigner**  
  From compositions and structures, this module extracts features
  (descriptor candidates).

- **002_GoodCurator**  
  This module adds first-order (simple) interactions between feature terms.

- **003_GoodRegressor**  
  This module generates symbolic regression models.  
  In this example, it produces:
  - 20 symbolic regression models for **Ea**
  - 10 symbolic regression models for **log₁₀A**

- **004_GoodDesignerPost**  
  This module generates the final stacking-ensembled models and identifies
  important features and interactions.  
  It also generates **LaTeX** and **Mathematica** code for the symbolic
  regression formulae for further post-processing by users.

Reference
---------
Jang, S.-H., Kiyohara, S., Takamura, H. & Kumagai, Y. Charting the Landscape of Oxygen Ion Conductors: A 60-Year Dataset with Interpretable Regression Models. Sci Data (2026). https://doi.org/10.1038/s41597-026-07100-x

Notice (as of Sep 18th, 2026)
---------

Sorry pal, I moved the GoodRegressor package codes to 
https://github.com/JerryGarcia1995/GoodRegressor

So long!

Jang, S.-H. GoodRegressor: A Hierarchical Inductive Bias for Navigating High-Dimensional Compositional Space, arXiv:2510.18325 
https://doi.org/10.48550/arXiv.2510.18325

File: modelling_GoodRegressor/002_GoodCurator/input_oxygenionconductor.txt (part 1 of 11)
CompositionName	OM	MinElectronegativityFromO	AveElectronegativityFromO	MaxElectronegativityFromO	StdDvElectronegativityFromO	SkewElectronegativityFromO	KurtoElectronegativityFromO	MinMass	AveMass	MaxMass	StdDvMass	SkewMass	KurtoMass	MinValence	AveValence	MaxValence	StdDvValence	SkewValence	KurtoValence	MinRadius06	AveRadius06	MaxRadius06	StdDvRadius06	SkewRadius06	KurtoRadius06	MinXensity	AveXensity	MaxXensity	StdDvXensity	SkewXensity	KurtoXensity	MinMolDensity	AveMolDensity	MaxMolDensity	StdDvMolDensity	SkewMolDensity	KurtoMolDensity	MinFilling	AveFilling	MaxFilling	StdDvFilling	SkewFilling	KurtoFilling	MinBulkModulus	AveBulkModulus	MaxBulkModulus	StdDvBulkModulus	SkewBulkModulus	KurtoBulkModulus	MinShearModulus	AveShearModulus	MaxShearModulus	StdDvShearModulus	SkewShearModulus	KurtoShearModulus	MinPoissonRatio	AvePoissonRatio	MaxPoissonRatio	StdDvPoissonRatio	SkewPoissonRatio	KurtoPoissonRatio	MinThermalConductivity	AveThermalConductivity	MaxThermalConductivity	StdDvThermalConductivity	SkewThermalConductivity	KurtoThermalConductivity	MinThermalExpansion	AveThermalExpansion	MaxThermalExpansion	StdDvThermalExpansion	SkewThermalExpansion	KurtoThermalExpansion	MinOuterPrincipal	AveOuterPrincipal	MaxOuterPrincipal	StdDvOuterPrincipal	SkewOuterPrincipal	KurtoOuterPrincipal	MinOuterAzimuthal	AveOuterAzimuthal	MaxOuterAzimuthal	StdDvOuterAzimuthal	SkewOuterAzimuthal	KurtoOuterAzimuthal	MinDebyeTemp	AveDebyeTemp	MaxDebyeTemp	StdDvDebyeTemp	SkewDebyeTemp	KurtoDebyeTemp	MinCoor	AveCoor	MaxCoor	StdDvCoor	SkewCoor	KurtoCoor	MinRadius	AveRadius	MaxRadius	StdDvRadius	SkewRadius	KurtoRadius	Ea	Log10A
La0.950Sr0.050Ga0.950Mg0.050O2.950	1.475	-2.49	-2.00125	-1.63	0.355472837	0.063860548	1.046612918	24.305	101.8966482	138.90547	36.0261782	-0.074711869	1.369681096	2	2.95	3	0.217944947	-4.12948321	18.05263158	0.62	0.8322	1.18	0.209020477	0.029172874	1.094861491	1.74	5.838	6.15	0.851011751	-4.094567167	18.4368111	0.03013	0.063836525	0.084764	0.02048651	-0.017175235	1.095799054	0.05096	0.087321225	0.124878	0.035630728	-0.012779935	1.013000127	28	28.85	45	3.705064102	4.12948321	18.05263158	6.1	13.76666667	17	1.829216156	-3.241080568	15.1593327	0.28	0.28047619	0.29	0.002129589	4.248529157	19.05	13	24.825	160	23.11048193	4.943976172	29.29502718	0.000012	6.39E-05	0.00012	5.34232E-05	0.09365007	1.016313126	3	3.975	5	0.987104351	0.050003389	1.028173847	0.000001	1.450000025	2	0.545435539	-0.263453788	1.971397889	142	233.125	400	91.71073751	0.067703001	1.138936394	6	9	12	3	1.83881E-15	1	0.62	0.9945	1.44	0.370026688	-0.001232785	1.010669224	772	5.585895626
La0.950Sr0.050Ga0.900Mg0.100O2.925	1.4625	-2.49	-2.01375	-1.63	0.350960735	0.142424604	1.083311272	24.305	100.7611982	138.90547	37.69919461	-0.177242902	1.550811031	2	2.925	3	0.263391344	-3.227137186	11.41441441	0.62	0.8347	1.18	0.207056297	0.016719129	1.109895809	1.74	5.73375	6.15	1.064454526	-3.224110116	11.70333174	0.03013	0.063507175	0.084764	0.020251976	0.004830183	1.118206769	0.05096	0.08773235	0.124878	0.035302163	-0.025250253	1.026000141	28	29.61904762	45	4.990239907	2.757764159	8.605263158	6.1	13.91363636	17	1.909853744	-2.728953658	13.35473634	0.28	0.280909091	0.29	0.002874798	2.846049894	9.1	13	28.1	160	31.30079871	3.688384521	15.79200307	0.000012	0.000061525	0.00012	5.29863E-05	0.19098089	1.048280529	3	3.975	5	0.987104351	0.050003389	1.028173847	0.000001	1.40000005	2	0.583095069	-0.363172473	2.276813861	142	235.125	400	94.41588518	0.117046758	1.22734466	6	9	12	3	6.94E-18	1	0.62	0.997	1.44	0.367819249	-0.005649902	1.015915165	996	7.039913552
La0.950Sr0.050Ga0.850Mg0.150O2.900	1.45	-2.49	-2.02625	-1.63	0.345938488	0.222091166	1.134330266	24.305	99.62574825	138.90547	39.26823832	-0.242243379	1.633891784	2	2.9	3	0.3	-2.666666667	8.111111111	0.62	0.8372	1.18	0.205042825	0.00496214	1.125398726	1.74	5.6295	6.15	1.232951641	-2.670156987	8.307960465	0.03013	0.063177825	0.084764	0.020009274	0.026066307	1.142368565	0.05096	0.088143475	0.124878	0.034965677	-0.037094822	1.039257293	28	30.31818182	45	5.833962973	2.119251771	5.49122807	6.1	14.04782609	17	1.971066709	-2.412217435	12.15009267	0.28	0.281304348	0.29	0.003367812	2.194690563	5.816666667	13	31.375	160	37.46911228	2.977904261	10.44272027	0.000012	5.915E-05	0.00012	5.24383E-05	0.289883625	1.100223734	3	3.975	5	0.987104351	0.050003389	1.028173847	0.000001	1.350000075	2	0.614410122	-0.384796894	2.333096937	142	237.125	400	97.00442967	0.152069428	1.280383966	6	9	12	3	1.85962E-15	1	0.62	0.9995	1.44	0.365581386	-0.009728338	1.020972334	1118	7.704818403
La0.950Sr0.050Ga0.800Mg0.200O2.875	1.4375	-2.49	-2.03875	-1.63	0.340383515	0.303213938	1.200959297	24.305	98.49029825	138.90547	40.74532259	-0.281262102	1.658213536	2	2.875	3	0.330718914	-2.267786838	6.142857143	0.62	0.8397	1.18	0.202978595	-0.006017483	1.141268968	1.74	5.52525	6.15	1.373149641	-2.273123755	6.284525173	0.03013	0.062848475	0.084764	0.019758103	0.046413449	1.168205837	0.05096	0.0885546	0.124878	0.03462104	-0.048241748	1.052660457	28	30.95652174	45	6.443589743	1.720618004	3.960526316	6.1	14.17083333	17	2.017729575	-2.207615871	11.31047348	0.28	0.281666667	0.29	0.00372678	1.788854382	4.2	13	34.65	160	42.50502911	2.501082847	7.595827557	0.000012	0.000056775	0.00012	5.17757E-05	0.391108991	1.173804159	3	3.975	5	0.987104351	0.050003389	1.028173847	0.000001	1.3000001	2	0.640312221	-0.365674035	2.294465489	142	239.125	400	99.48547319	0.175907439	1.308353941	6	9	12	3	1.80411E-15	1	0.62	1.002	1.44	0.363312538	-0.01344538	1.025796234	1152	7.707858465
La0.950Sr0.050Ga0.750Mg0.250O2.850	1.425	-2.49	-2.05125	-1.63	0.334269259	0.38617616	1.284882863	24.305	97.35484825	138.90547	42.14011855	-0.301838477	1.647136314	2	2.85	3	0.357071421	-1.960392118	4.843137255	0.62	0.8422	1.18	0.200862042	-0.016127381	1.157382516	1.74	5.421	6.15	1.493041861	-1.966322746	4.950569514	0.03013	0.062519125	0.084764	0.019498135	0.065727468	1.19560429	0.05096	0.088965725	0.124878	0.034268005	-0.058608893	1.066075673	28	31.54166667	45	6.903979328	1.436369693	3.063157895	6.1	14.284	17	2.053227703	-2.072149254	10.70920296	0.28	0.282	0.29	0.004	1.5	3.25	13	37.925	160	46.7757349	2.147440358	5.837544357	0.000012	0.0000544	0.00012	5.0994E-05	0.495498632	1.2714314	3	3.975	5	0.987104351	0.050003389	1.028173847	0.000001	1.250000125	2	0.661437592	-0.323968438	2.224488117	142	241.125	400	101.8668708	0.190908648	1.318506229	6	9	12	3	0	1	0.62	1.0045	1.44	0.361012119	-0.016776458	1.030337554	1173	7.635331286
La0.950Sr0.050Ga0.700Mg0.300O2.825	1.4125	-2.49	-2.06375	-1.63	0.327564402	0.471397705	1.388278896	24.305	96.21939825	138.90547	43.46054967	-0.309050107	1.614965568	2	2.825	3	0.379967104	-1.710674407	3.926406926	0.62	0.8447	1.18	0.198691495	-0.025261484	1.173587622	1.74	5.31675	6.15	1.597207544	-1.716803613	4.011302073	0.03013	0.062189775	0.084764	0.019229013	0.083834319	1.224402085	0.05096	0.08937685	0.124878	0.03390631	-0.068102206	1.079341414	28	32.08	45	7.260413211	1.217561555	2.48245614	6.1	14.38846154	17	2.08000128	-1.981659814	10.27203927	0.28	0.282307692	0.29	0.00421325	1.278019301	2.633333333	13	41.2	160	50.4758358	1.867826227	4.65028509	0.000012	0.000052025	0.00012	5.00877E-05	0.604024186	1.396465156	3	3.975	5	0.987104351	0.050003389	1.028173847	0.000001	1.20000015	2	0.678232733	-0.269240736	2.151227439	142	243.125	400	104.1554577	0.198856394	1.316019348	6	9	12	3	1.83187E-15	1	0.62	1.007	1.44	0.358679523	-0.019694967	1.034541625	1157	7.381703309
La0.900Sr0.100Ga0.950Mg0.050O2.925	1.4625	-2.49	-2.005	-1.63	0.359791606	0.051054725	1.064220024	24.305	100.6145115	138.90547	35.59629034	0.000942999	1.400840827	2	2.925	3	0.263391344	-3.227137186	11.41441441	0.62	0.8359	1.18	0.213780238	0.062583581	1.150499309	1.74	5.75025	6.15	0.984767707	-3.23145271	11.86309376	0.03013	0.0634829	0.084764	0.020938217	-0.049324708	1.148060595	0.05096	0.087374325	0.124878	0.035685035	-0.012515473	1.013280833	28	28.89473684	45	3.796046931	4.006938427	17.05555556	6.1	13.39047619	17	2.449665626	-2.344944331	7.699239844	0.28	0.28047619	0.29	0.002129589	4.248529157	19.05	13	25.375	160	23.08428849	4.89483547	28.95754026	0.000012	0.000064175	0.00012	5.31831E-05	0.09127466	1.018813338	3	3.95	5	0.973396117	0.100022464	1.06290683	0.000001	1.450000025	2	0.545435539	-0.263453788	1.971397889	142	233.25	400	91.58977836	0.067711829	1.139634204	6	9	12	3	3.47E-18	1	0.62	0.9965	1.44	0.372206596	0.001863471	1.015049174	783	5.823889002
La0.900Sr0.100Ga0.900Mg0.100O2.900	1.45	-2.49	-2.0175	-1.63	0.355202407	0.128169405	1.100229771	24.305	99.4790615	138.90547	37.24953745	-0.10838087	1.577925684	2	2.9	3	0.3	-2.666666667	8.111111111	0.62	0.8384	1.18	0.211816524	0.051309119	1.165759063	1.74	5.646	6.15	1.166324998	-2.692531911	8.512651378	0.03013	0.06315355	0.084764	0.020703175	-0.028946645	1.170407475	0.05096	0.08778545	0.124878	0.035356357	-0.024945701	1.026251675	28	29.7	45	5.1	2.666666667	8.111111111	6.1	13.55454545	17	2.508662678	-2.145208972	7.412263126	0.28	0.280909091	0.29	0.002874798	2.846049894	9.1	13	28.65	160	31.22382904	3.665976093	15.68682427	0.000012	0.0000618	0.00012	5.27566E-05	0.188794872	1.050251685	3	3.95	5	0.973396117	0.100022464	1.06290683	0.000001	1.40000005	2	0.583095069	-0.363172473	2.276813861	142	235.25	400	94.29574487	0.117192043	1.228269016	6	9	12	3	-1.388E-17	1	0.62	0.999	1.44	0.369998649	-0.002465863	1.020281521	993	7.13372116
La0.900Sr0.100Ga0.850Mg0.150O2.875	1.4375	-2.49	-2.03	-1.63	0.350107126	0.206277005	1.150249409	24.305	98.3436115	138.90547	38.79924873	-0.178643127	1.658136139	2	2.875	3	0.330718914	-2.267786838	6.142857143	0.62	0.8409	1.18	0.209804647	0.040757229	1.181507079	1.74	5.54175	6.15	1.314961763	-2.295898436	6.449008818	0.03013	0.0628242	0.084764	0.020460133	-0.009400403	1.194466691	0.05096	0.088196575	0.124878	0.035019768	-0.036750648	1.039476686	28	30.42857143	45	5.948760804	2.041241452	5.166666667	6.1	13.70434783	17	2.552147989	-2.018142878	7.216555286	0.28	0.281304348	0.29	0.003367812	2.194690563	5.816666667	13	31.925	160	37.35665101	2.963706052	10.39173963	0.000012	0.000059425	0.00012	5.22187E-05	0.28786657	1.101742966	3	3.95	5	0.973396117	0.100022464	1.06290683	0.000001	1.350000075	2	0.614410122	-0.384796894	2.333096937	142	237.25	400	96.88491885	0.152300841	1.281404475	6	9	12	3	1.388E-17	1	0.62	1.0015	1.44	0.367760452	-0.006458106	1.025327397	1050	7.38952061
La0.900Sr0.100Ga0.800Mg0.200O2.850	1.425	-2.49	-2.0425	-1.63	0.344483309	0.285700872	1.215518342	24.305	97.2081615	138.90547	40.2573828	-0.22182321	1.680473254	2	2.85	3	0.357071421	-1.960392118	4.843137255	0.62	0.8434	1.18	0.207743207	0.031008044	1.197651753	1.74	5.4375	6.15	1.440902061	-1.987144409	5.078000671	0.03013	0.06249485	0.084764	0.020208802	0.009191021	1.22016551	0.05096	0.0886077	0.124878	0.034675039	-0.047858599	1.052844943	28	31.09090909	45	6.556808335	1.649915823	3.722222222	6.1	13.84166667	17	2.583749966	-1.937073775	7.088807349	0.28	0.281666667	0.29	0.00372678	1.788854382	4.2	13	35.2	160	42.36342762	2.490632701	7.565836146	0.000012	0.00005705	0.00012	5.1566E-05	0.389243917	1.174936191	3	3.95	5	0.973396117	0.100022464	1.06290683	0.000001	1.3000001	2	0.640312221	-0.365674035	2.294465489	142	239.25	400	99.36643045	0.176189648	1.309390457	6	9	12	3	-2.776E-17	1	0.62	1.004	1.44	0.36549145	-0.010090814	1.030143058	1111	7.642279998
La0.900Sr0.100Ga0.750Mg0.250O2.825	1.4125	-2.49	-2.055	-1.63	0.338304596	0.366787347	1.29764968	24.305	96.0727115	138.90547	41.63356272	-0.245744506	1.668084741	2	2.825	3	0.379967104	-1.710674407	3.926406926	0.62	0.8459	1.18	0.205630713	0.022152973	1.214081115	1.74	5.33325	6.15	1.549689304	-1.735506257	4.11116559	0.03013	0.0621655	0.084764	0.019948869	0.026680576	1.247398483	0.05096	0.089018825	0.124878	0.034321923	-0.058187633	1.066222781	28	31.69565217	45	7.012006986	1.370320319	2.877777778	6.1	13.968	17	2.606103605	-1.886493845	7.012732158	0.28	0.282	0.29	0.004	1.5	3.25	13	38.475	160	46.60846892	2.139057583	5.817947402	0.000012	0.000054675	0.00012	5.07939E-05	0.493771551	1.272231571	3	3.95	5	0.973396117	0.100022464	1.06290683	0.000001	1.250000125	2	0.661437592	-0.323968438	2.224488117	142	241.25	400	101.7481572	0.191216587	1.319510343	6	9	12	3	0	1	0.62	1.0065	1.44	0.363191065	-0.013339725	1.03468006	1146	7.766053925
La0.900Sr0.100Ga0.700Mg0.300O2.800	1.4	-2.49	-2.0675	-1.63	0.331539967	0.44991047	1.398721072	24.305	94.9372615	138.90547	42.93566962	-0.255678795	1.635121263	2	2.8	3	0.4	-1.5	3.25	0.62	0.8484	1.18	0.203465574	0.014296519	1.230658457	1.74	5.229	6.15	1.644730677	-1.523052876	3.399016593	0.03013	0.06183615	0.084764	0.019679993	0.042891939	1.276016796	0.05096	0.08942995	0.124878	0.03396016	-0.067643973	1.079449084	28	32.25	45	7.361215932	1.154700538	2.333333333	6.1	14.08461538	17	2.621170072	-1.856864873	6.976733816	0.28	0.282307692	0.29	0.00421325	1.278019301	2.633333333	13	41.75	160	50.28506239	1.860713889	4.636665358	0.000012	0.0000523	0.00012	4.9897E-05	0.602423807	1.396982067	3	3.95	5	0.973396117	0.100022464	1.06290683	0.000001	1.20000015	2	0.678232733	-0.269240736	2.151227439	142	243.25	400	104.0369526	0.199172139	1.316962923	6	9	12	3	2.776E-17	1	0.62	1.009	1.44	0.360858698	-0.016178577	1.038884722	1169	7.697001103
La0.850Sr0.150Ga0.950Mg0.050O2.900	1.45	-2.49	-2.00875	-1.63	0.364020518	0.040559512	1.077502796	24.305	99.33237475	138.90547	35.11436325	0.076886473	1.447689495	2	2.9	3	0.3	-2.666666667	8.111111111	0.62	0.8396	1.18	0.218373625	0.087590039	1.186920601	1.74	5.6625	6.15	1.095405747	-2.680519472	8.475750885	0.03013	0.063129275	0.084764	0.021374534	-0.07357007	1.182550258	0.05096	0.087427425	0.124878	0.03573918	-0.012280419	1.013519773	28	28.94444444	45	3.894044202	3.880570001	16.05882353	6.1	13.01428571	17	2.893553708	-1.792712461	4.839959762	0.28	0.28047619	0.29	0.002129589	4.248529157	19.05	13	25.925	160	23.0449425	4.854029873	28.68768189	0.000012	6.445E-05	0.00012	5.29405E-05	0.089120859	1.021167073	3	3.925	5	0.958840446	0.150058035	1.104552969	0.000001	1.450000025	2	0.545435539	-0.263453788	1.971397889	142	233.375	400	91.46848843	0.067742495	1.140312204	6	9	12	3	3.47E-18	1	0.62	0.9985	1.44	0.374363126	0.004484191	1.018615167	803	6.127026551
La0.850Sr0.150Ga0.900Mg0.100O2.875	1.4375	-2.49	-2.02125	-1.63	0.359354891	0.116325037	1.112958337	24.305	98.19692475	138.90547	36.74968105	-0.039866579	1.619826858	2	2.875	3	0.330718914	-2.267786838	6.142857143	0.62	0.8421	1.18	0.216408849	0.077241661	1.202070054	1.74	5.55825	6.15	1.253859816	-2.302874557	6.524176902	0.03013	0.062799925	0.084764	0.021138834	-0.054511837	1.204539243	0.05096	0.08783855	0.124878	0.035410388	-0.024671383	1.026461247	28	29.78947368	45	5.217167485	2.572478777	7.617647059	6.1	13.19545455	17	2.946411881	-1.692950527	4.843141128	0.28	0.280909091	0.29	0.002874798	2.846049894	9.1	13	29.2	160	31.13695554	3.64713569	15.60151114	0.000012	0.000062075	0.00012	5.25245E-05	0.186832717	1.052106891	3	3.925	5	0.958840446	0.150058035	1.104552969	0.000001	1.40000005	2	0.583095069	-0.363172473	2.276813861	142	235.375	400	94.17528537	0.117358863	1.229177381	6	9	12	3	-1.388E-17	1	0.62	1.001	1.44	0.372154538	0.000234794	1.023825891	930	6.783679807
La0.850Sr0.150Ga0.850Mg0.150O2.850	1.425	-2.49	-2.03375	-1.63	0.354187009	0.192990024	1.162116993	24.305	97.06147475	138.90547	38.28160282	-0.115762445	1.696060859	2	2.85	3	0.357071421	-1.960392118	4.843137255	0.62	0.8446	1.18	0.214396922	0.067628131	1.217699114	1.74	5.454	6.15	1.38660701	-1.99920966	5.164364681	0.03013	0.062470575	0.084764	0.020895285	-0.036325245	1.228168632	0.05096	0.088249675	0.124878	0.035073696	-0.036437569	1.0396539	28	30.55	45	6.070214164	1.960392118	4.843137255	6.1	13.36086957	17	2.984268774	-1.634865292	4.860821622	0.28	0.281304348	0.29	0.003367812	2.194690563	5.816666667	13	32.475	160	37.23572713	2.951654834	10.35001942	0.000012	5.97E-05	0.00012	5.19967E-05	0.286076948	1.103178096	3	3.925	5	0.958840446	0.150058035	1.104552969	0.000001	1.350000075	2	0.614410122	-0.384796894	2.333096937	142	237.375	400	96.76509895	0.152553233	1.282411247	6	9	12	3	1.388E-17	1	0.62	1.0035	1.44	0.369915869	-0.003679276	1.02885192	998	7.095503245
La0.850Sr0.150Ga0.830Mg0.170O2.840	1.42	-2.49	-2.03875	-1.63	0.351974342	0.223973728	1.18587349	24.305	96.60729475	138.90547	38.86818698	-0.137652492	1.709044254	2	2.84	3	0.366606056	-1.854852067	4.44047619	0.62	0.8456	1.18	0.213578651	0.064005771	1.224066439	1.74	5.4123	6.15	1.434154354	-1.893629356	4.737156612	0.03013	0.062338835	0.084764	0.020795607	-0.029321698	1.238064642	0.05096	0.088414125	0.124878	0.034936756	-0.040953405	1.044977204	28	30.83333333	45	6.335525936	1.788854382	4.2	6.1	13.42307692	17	2.996019713	-1.61975005	4.872362388	0.28	0.281452991	0.29	0.003524022	2.013045688	5.052352941	13	33.785	160	39.33559171	2.744538067	9.043124738	0.000012	5.875E-05	0.00012	5.17536E-05	0.326370804	1.129586553	3	3.925	5	0.958840446	0.150058035	1.104552969	0.000001	1.330000085	2	0.625379704	-0.380748292	2.324292946	142	238.175	400	97.77036553	0.163331798	1.296174087	6	9	12	3	1.388E-17	1	0.62	1.0045	1.44	0.369011856	-0.005146104	1.030801125	1044	7.401680855
La0.850Sr0.150Ga0.800Mg0.200O2.825	1.4125	-2.49	-2.04625	-1.63	0.34849453	0.270850956	1.226171906	24.305	95.92602475	138.90547	39.72209307	-0.163315298	1.715295154	2	2.825	3	0.379967104	-1.710674407	3.926406926	0.62	0.8471	1.18	0.212336502	0.058828189	1.233722166	1.74	5.34975	6.15	1.500485734	-1.748742509	4.189387247	0.03013	0.062141225	0.084764	0.02064361	-0.019134264	1.253366988	0.05096	0.0886608	0.124878	0.034728873	-0.047507438	1.052987007	28	31.23809524	45	6.675504346	1.576481563	3.485294118	6.1	13.5125	17	3.010580301	-1.603658519	4.894370343	0.28	0.281666667	0.29	0.00372678	1.788854382	4.2	13	35.75	160	42.214186	2.481689318	7.541131808	0.000012	0.000057325	0.00012	5.13539E-05	0.387611363	1.176018014	3	3.925	5	0.958840446	0.150058035	1.104552969	0.000001	1.3000001	2	0.640312221	-0.365674035	2.294465489	142	239.375	400	99.24708749	0.176492145	1.310414524	6	9	12	3	-2.776E-17	1	0.62	1.006	1.44	0.367646569	-0.007235849	1.03365021	1073	7.521980427
La0.850Sr0.150Ga0.750Mg0.250O2.800	1.4	-2.49	-2.05875	-1.63	0.342251278	0.350221746	1.306669974	24.305	94.79057475	138.90547	41.08077103	-0.190692818	1.700545543	2	2.8	3	0.4	-1.5	3.25	0.62	0.8496	1.18	0.210226164	0.050931317	1.250034931	1.74	5.2455	6.15	1.599531103	-1.536198007	3.466278729	0.03013	0.061811875	0.084764	0.020383508	-0.003086274	1.280032054	0.05096	0.089071925	0.124878	0.034375675	-0.057799292	1.066327192	28	31.86363636	45	7.124193444	1.301582747	2.694117647	6.1	13.652	17	3.027886392	-1.590458147	4.942850695	0.28	0.282	0.29	0.004	1.5	3.25	13	39.025	160	46.43408635	2.13182973	5.801727989	0.000012	0.00005495	0.00012	5.05915E-05	0.492283854	1.273018425	3	3.925	5	0.958840446	0.150058035	1.104552969	0.000001	1.250000125	2	0.661437592	-0.323968438	2.224488117	142	241.375	400	101.6291512	0.191544057	1.3205027	6	9	12	3	0	1	0.62	1.0085	1.44	0.365346069	-0.010410967	1.038173119	1116	7.668771961
La0.850Sr0.150Ga0.700Mg0.300O2.775	1.3875	-2.49	-2.07125	-1.63	0.335426501	0.431436398	1.405595846	24.305	93.65512475	138.90547	42.36550867	-0.203397201	1.665837652	2	2.775	3	0.417582327	-1.317105548	2.734767025	0.62	0.8521	1.18	0.208064389	0.044039435	1.266510549	1.74	5.14125	6.15	1.686358781	-1.351315913	2.914766752	0.03013	0.061482525	0.084764	0.020114652	0.011643008	1.308020989	0.05096	0.08948305	0.124878	0.034013842	-0.067219625	1.079513735	28	32.43478261	45	7.464851476	1.089162297	2.18627451	6.1	13.78076923	17	3.038093941	-1.589681653	5.004643518	0.28	0.282307692	0.29	0.00421325	1.278019301	2.633333333	13	42.3	160	50.0875234	1.854539121	4.625358814	0.000012	0.000052575	0.00012	4.97041E-05	0.601071797	1.397526853	3	3.925	5	0.958840446	0.150058035	1.104552969	0.000001	1.20000015	2	0.678232733	-0.269240736	2.151227439	142	243.375	400	103.9181619	0.199506638	1.317895059	6	9	12	3	2.776E-17	1	0.62	1.011	1.44	0.363013774	-0.013178715	1.042367888	1116	7.562369813
La0.800Sr0.200Ga0.950Mg0.050O2.875	1.4375	-2.49	-2.0125	-1.63	0.368162668	0.032134764	1.087117103	24.305	98.050238	138.90547	34.57822116	0.153361823	1.511523015	2	2.875	3	0.330718914	-2.267786838	6.142857143	0.62	0.8433	1.18	0.222810929	0.10568629	1.208774632	1.74	5.57475	6.15	1.189394778	-2.284198555	6.432894736	0.03013	0.06277565	0.084764	0.021796384	-0.091278882	1.203471598	0.05096	0.087480525	0.124878	0.035793165	-0.012074335	1.013718014	28	29	45	4	3.75	15.0625	6.1	12.63809524	17	3.234409667	-1.399617555	3.361740577	0.28	0.28047619	0.29	0.002129589	4.248529157	19.05	13	26.475	160	22.99237645	4.821600032	28.48425764	0.000012	0.000064725	0.00012	5.26953E-05	0.087199436	1.023353452	3	3.9	5	0.943398113	0.200089487	1.15351597	0.000001	1.450000025	2	0.545435539	-0.263453788	1.971397889	142	233.5	400	91.34686639	0.06779529	1.140969816	6	9	12	3	-1.63758E-15	1	0.62	1.0005	1.44	0.37649668	0.006655171	1.021435603	815	6.114866305
La0.800Sr0.200Ga0.900Mg0.100O2.850	1.425	-2.49	-2.025	-1.63	0.363421243	0.106643156	1.122137769	24.305	96.914788	138.90547	36.19754584	0.028403709	1.677628555	2	2.85	3	0.357071421	-1.960392118	4.843137255	0.62	0.8458	1.18	0.220843746	0.09606626	1.223601904	1.74	5.4705	6.15	1.329892759	-1.998165858	5.180462224	0.03013	0.0624463	0.084764	0.021559894	-0.073295901	1.224922476	0.05096	0.08789165	0.124878	0.035464258	-0.024426848	1.026629942	28	29.88888889	45	5.342584569	2.474873734	7.125	6.1	12.83636364	17	3.288070096	-1.346651589	3.448282623	0.28	0.280909091	0.29	0.002874798	2.846049894	9.1	13	29.75	160	31.04009504	3.631939432	15.53603652	0.000012	0.00006235	0.00012	5.22898E-05	0.185104836	1.05382756	3	3.9	5	0.943398113	0.200089487	1.15351597	0.000001	1.40000005	2	0.583095069	-0.363172473	2.276813861	142	235.5	400	94.05450547	0.117547491	1.23006926	6	9	12	3	-1.85962E-15	1	0.62	1.003	1.44	0.374287323	0.002478417	1.026617798	935	6.884001833
La0.800Sr0.200Ga0.850Mg0.150O2.825	1.4125	-2.49	-2.0375	-1.63	0.358181169	0.181971568	1.170561001	24.305	95.779338	138.90547	37.71329709	-0.053584422	1.748615392	2	2.825	3	0.379967104	-1.710674407	3.926406926	0.62	0.8483	1.18	0.218830322	0.087183771	1.238882763	1.74	5.36625	6.15	1.449425209	-1.754244216	4.23264187	0.03013	0.06211695	0.084764	0.021315692	-0.056207696	1.247924788	0.05096	0.088302775	0.124878	0.03512746	-0.036155116	1.03979004	28	30.68421053	45	6.19891868	1.876388375	4.520833333	6.1	13.0173913	17	3.326004546	-1.322678753	3.527390916	0.28	0.281304348	0.29	0.003367812	2.194690563	5.816666667	13	33.025	160	37.1062579	2.94181113	10.31759592	0.000012	0.000059975	0.00012	5.17723E-05	0.284524908	1.104512576	3	3.9	5	0.943398113	0.200089487	1.15351597	0.000001	1.350000075	2	0.614410122	-0.384796894	2.333096937	142	237.5	400	96.64496883	0.152826862	1.283403845	6	9	12	3	1.388E-17	1	0.62	1.0055	1.44	0.372048048	-0.00136493	1.031616612	999	7.167161835
La0.800Sr0.200Ga0.830Mg0.170O2.840	1.42	-2.49	-2.0425	-1.63	0.355940655	0.21239321	1.193930157	24.305	95.325158	138.90547	38.29338037	-0.077477114	1.759748892	2	2.815	3	0.388297566	-1.622467032	3.63239927	0.62	0.8493	1.18	0.21801172	0.08385416	1.245104299	1.74	5.32455	6.15	1.492526314	-1.6666771	3.921824586	0.03013	0.06198521	0.084764	0.021215793	-0.049649874	1.257544707	0.05096	0.088467225	0.124878	0.034990481	-0.040655974	1.045099521	28	30.97938144	45	6.463185805	1.708327355	3.918382353	6.1	13.08547009	17	3.337619423	-1.318701396	3.558834173	0.28	0.281452991	0.29	0.003524022	2.013045688	5.052352941	13	34.335	160	39.19467789	2.735875055	9.017152688	0.000012	0.000059025	0.00012	5.15332E-05	0.324885018	1.130786258	3	3.9	5	0.943398113	0.200089487	1.15351597	0.000001	1.330000085	2	0.625379704	-0.380748292	2.324292946	142	238.3	400	97.65044803	0.163628788	1.297181838	6	9	12	3	1.388E-17	1	0.62	1.0065	1.44	0.37114384	-0.002804067	1.03355544	1076	7.630119753
La0.800Sr0.200Ga0.800Mg0.200O2.800	1.4	-2.49	-2.05	-1.63	0.352420204	0.258392683	1.23353715	24.305	94.643888	138.90547	39.13751061	-0.105776475	1.763487737	2	2.8	3	0.4	-1.5	3.25	0.62	0.8508	1.18	0.216769371	0.079115609	1.254535236	1.74	5.262	6.15	1.552841267	-1.544316263	3.514140087	0.03013	0.0617876	0.084764	0.021063511	-0.040137649	1.272405698	0.05096	0.0887139	0.124878	0.034782543	-0.047187782	1.053087778	28	31.4	45	6.8	1.5	3.25	6.1	13.18333333	17	3.351823716	-1.317249869	3.606650268	0.28	0.281666667	0.29	0.00372678	1.788854382	4.2	13	36.3	160	42.05722292	2.474301446	7.521745084	0.000012	0.0000576	0.00012	5.11394E-05	0.386221307	1.177034916	3	3.9	5	0.943398113	0.200089487	1.15351597	0.000001	1.3000001	2	0.640312221	-0.365674035	2.294465489	142	239.5	400	99.12744322	0.17681517	1.311425748	6	9	12	3	-1.77636E-15	1	0.62	1.008	1.44	0.369778312	-0.004852972	1.036389651	1074	7.515031715
La0.800Sr0.200Ga0.750Mg0.250O2.775	1.3875	-2.49	-2.0625	-1.63	0.346112337	0.33619186	1.312551761	24.305	93.508438	138.90547	40.47984934	-0.136756615	1.745209153	2	2.775	3	0.417582327	-1.317105548	2.734767025	0.62	0.8533	1.18	0.214659521	0.071948763	1.27045994	1.74	5.15775	6.15	1.643186672	-1.360460399	2.960352067	0.03013	0.06145825	0.084764	0.020803061	-0.025231756	1.298262778	0.05096	0.089125025	0.124878	0.034429262	-0.057443367	1.066390056	28	32.04761905	45	7.24060107	1.229837388	2.5125	6.1	13.336	17	3.368190018	-1.324086714	3.689257966	0.28	0.282	0.29	0.004	1.5	3.25	13	39.575	160	46.25250669	2.125797708	5.788905948	0.000012	0.000055225	0.00012	5.03867E-05	0.491045442	1.273778942	3	3.9	5	0.943398113	0.200089487	1.15351597	0.000001	1.250000125	2	0.661437592	-0.323968438	2.224488117	142	241.5	400	101.5098517	0.191891284	1.321482933	6	9	12	3	0	1	0.62	1.0105	1.44	0.36747755	-0.007962057	1.040890023	1140	7.861598711
La0.800Sr0.200Ga0.700Mg0.300O2.750	1.375	-2.49	-2.075	-1.63	0.339227063	0.415668092	1.409503309	24.305	92.372988	138.90547	41.74821164	-0.152300763	1.707707173	2	2.75	3	0.433012702	-1.154700538	2.333333333	0.62	0.8558	1.18	0.212499318	0.065781992	1.286536513	1.74	5.0535	6.15	1.722519303	-1.196592019	2.526411357	0.03013	0.0611289	0.084764	0.020534026	-0.011663273	1.325354908	0.05096	0.08953615	0.124878	0.034067357	-0.066828642	1.079536548	28	32.63636364	45	7.571150114	1.020620726	2.041666667	6.1	13.47692308	17	3.377107056	-1.33924125	3.776427665	0.28	0.282307692	0.29	0.00421325	1.278019301	2.633333333	13	42.85	160	49.88313843	1.849337511	4.616376284	0.000012	0.00005285	0.00012	4.95089E-05	0.599978077	1.39808808	3	3.9	5	0.943398113	0.200089487	1.15351597	0.000001	1.20000015	2	0.678232733	-0.269240736	2.151227439	142	243.5	400	103.7990848	0.1998601	1.318815413	6	9	12	3	-1.77636E-15	1	0.62	1.013	1.44	0.365145177	-0.010666615	1.045065824	1132	7.71220141
La0.750Sr0.250Ga0.950Mg0.050O2.850	1.425	-2.49	-2.01625	-1.63	0.372220953	0.025569831	1.093621465	24.305	96.76810125	138.90547	33.9852983	0.230607201	1.594066953	2	2.85	3	0.357071421	-1.960392118	4.843137255	0.62	0.847	1.18	0.227101299	0.118058531	1.219574434	1.74	5.487	6.15	1.270435358	-1.977317882	5.077865799	0.03013	0.062422025	0.084764	0.022204592	-0.103544042	1.214025341	0.05096	0.087533625	0.124878	0.03584699	-0.011896792	1.013876599	28	29.0625	45	4.115044805	3.614784456	14.06666667	6.1	12.26190476	17	3.502444886	-1.091344294	2.483801447	0.28	0.28047619	0.29	0.002129589	4.248529157	19.05	13	27.025	160	22.92649941	4.797661049	28.34672159	0.000012	6.5E-05	0.00012	5.24476E-05	0.08552181	1.025349964	3	3.875	5	0.927024811	0.250066858	1.210247934	0.000001	1.450000025	2	0.545435539	-0.263453788	1.971397889	142	233.625	400	91.22491093	0.06787051	1.141606448	6	9	12	3	3.47E-18	1	0.62	1.0025	1.44	0.378607647	0.008400544	1.023573499	835	6.038430476
La0.750Sr0.250Ga0.900Mg0.100O2.825	1.4125	-2.49	-2.02875	-1.63	0.367404324	0.098905806	1.128313647	24.305	95.63265125	138.90547	35.59069882	0.096499264	1.75280065	2	2.825	3	0.379967104	-1.710674407	3.926406926	0.62	0.8495	1.18	0.225130518	0.109010844	1.233951751	1.74	5.38275	6.15	1.396304028	-1.748751682	4.220440964	0.03013	0.062092675	0.084764	0.021967195	-0.086439803	1.234837212	0.05096	0.08794475	0.124878	0.035517966	-0.024211651	1.026758821	28	30	45	5.477225575	2.373464416	6.633333333	6.1	12.47727273	17	3.561400621	-1.065458923	2.595934236	0.28	0.280909091	0.29	0.002874798	2.846049894	9.1	13	30.3	160	30.93315374	3.620483606	15.49047806	0.000012	0.000062625	0.00012	5.20527E-05	0.183622253	1.055393678	3	3.875	5	0.927024811	0.250066858	1.210247934	0.000001	1.40000005	2	0.583095069	-0.363172473	2.276813861	142	235.625	400	93.93340394	0.117758207	1.230944149	6	9	12	3	-1.388E-17	1	0.62	1.005	1.44	0.376397396	0.004289644	1.028721258	976	6.900505023
La0.750Sr0.250Ga0.850Mg0.150O2.800	1.4	-2.49	-2.04125	-1.63	0.362092443	0.172994578	1.17611573	24.305	94.49720125	138.90547	37.09200306	0.007858466	1.817038685	2	2.8	3	0.4	-1.5	3.25	0.62	0.852	1.18	0.22311432	0.100696603	1.248746425	1.74	5.2785	6.15	1.504522433	-1.545596777	3.532546166	0.03013	0.061763325	0.084764	0.021722211	-0.070241155	1.257103053	0.05096	0.088355875	0.124878	0.035181062	-0.035902831	1.03988619	28	30.83333333	45	6.335525936	1.788854382	4.2	6.1	12.67391304	17	3.60316496	-1.062006272	2.691811508	0.28	0.281304348	0.29	0.003367812	2.194690563	5.816666667	13	33.575	160	36.96815352	2.934245222	10.29453929	0.000012	6.025E-05	0.00012	5.15455E-05	0.283221181	1.105728606	3	3.875	5	0.927024811	0.250066858	1.210247934	0.000001	1.350000075	2	0.614410122	-0.384796894	2.333096937	142	237.625	400	96.52452732	0.153121988	1.284381825	6	9	12	3	1.388E-17	1	0.62	1.0075	1.44	0.374157387	0.000510097	1.033686546	1067	7.481156745
La0.750Sr0.250Ga0.800Mg0.200O2.775	1.3875	-2.49	-2.05375	-1.63	0.356263158	0.24808772	1.238138511	24.305	93.36175125	138.90547	38.50139018	-0.049301406	1.826093171	2	2.775	3	0.417582327	-1.317105548	2.734767025	0.62	0.8545	1.18	0.221051465	0.09319032	1.263878627	1.74	5.17425	6.15	1.598678966	-1.36499808	2.988846889	0.03013	0.061433975	0.084764	0.02146938	-0.05506985	1.280747116	0.05096	0.088767	0.124878	0.034836049	-0.046899155	1.053148358	28	31.57894737	45	6.930601777	1.420093894	3.016666667	6.1	12.85416667	17	3.63168684	-1.072559014	2.781611723	0.28	0.281666667	0.29	0.00372678	1.788854382	4.2	13	36.85	160	41.89245159	2.468523913	7.507721035	0.000012	0.000057875	0.00012	5.09226E-05	0.38508429	1.177971085	3	3.875	5	0.927024811	0.250066858	1.210247934	0.000001	1.3000001	2	0.640312221	-0.365674035	2.294465489	142	239.625	400	99.00749656	0.177158969	1.312423726	6	9	12	3	-2.776E-17	1	0.62	1.01	1.44	0.37188708	-0.002916473	1.038427575	1118	7.773436932
La0.750Sr0.250Ga0.750Mg0.250O2.750	1.375	-2.49	-2.06625	-1.63	0.349890608	0.324445428	1.315810726	24.305	92.22630125	138.90547	39.8286192	-0.084068562	1.80295389	2	2.75	3	0.433012702	-1.154700538	2.333333333	0.62	0.857	1.18	0.218940631	0.086576179	1.279252072	1.74	5.07	6.15	1.681138007	-1.202774599	2.557208941	0.03013	0.061104625	0.084764	0.021208422	-0.041069384	1.305664863	0.05096	0.089178125	0.124878	0.034482683	-0.057119368	1.066412501	28	32.25	45	7.361215932	1.154700538	2.333333333	6.1	13.02	17	3.64987671	-1.092116495	2.87019108	0.28	0.282	0.29	0.004	1.5	3.25	13	40.125	160	46.06364483	2.121006781	5.779508179	0.000012	0.0000555	0.00012	5.01797E-05	0.490066763	1.274499132	3	3.875	5	0.927024811	0.250066858	1.210247934	0.000001	1.250000125	2	0.661437592	-0.323968438	2.224488117	142	241.625	400	101.3902578	0.192258497	1.322450671	6	9	12	3	0	1	0.62	1.0125	1.44	0.369585917	-0.005966721	1.042898149	1167	7.981029694
La0.750Sr0.250Ga0.700Mg0.300O2.725	1.3625	-2.49	-2.07875	-1.63	0.342944511	0.402336039	1.410951068	24.305	91.09085125	138.90547	41.08165376	-0.102544884	1.761472934	2	2.725	3	0.446514277	-1.00780652	2.015673981	0.62	0.8595	1.18	0.216780419	0.08094949	1.294750719	1.74	4.96575	6.15	1.753550523	-1.055229072	2.211910532	0.03013	0.060775275	0.084764	0.020939034	-0.028409379	1.331714398	0.05096	0.08958925	0.124878	0.034120705	-0.066470513	1.079518675	28	32.85714286	45	7.679817175	0.948683298	1.9	6.1	13.17307692	17	3.659924095	-1.117575322	2.95987652	0.28	0.282307692	0.29	0.00421325	1.278019301	2.633333333	13	43.4	160	49.671823	1.845148068	4.609732141	0.000012	0.000053125	0.00012	4.93114E-05	0.599153111	1.39865347	3	3.875	5	0.927024811	0.250066858	1.210247934	0.000001	1.20000015	2	0.678232733	-0.269240736	2.151227439	142	243.625	400	103.6797202	0.200232742	1.319723634	6	9	12	3	2.776E-17	1	0.62	1.015	1.44	0.367253319	-0.008615418	1.047047166	1168	7.918491289
La0.700Sr0.300Ga0.950Mg0.050O2.825	1.4125	-2.49	-2.02	-1.63	0.376198086	0.020679383	1.097492892	24.305	95.4859645	138.90547	33.33256477	0.308851674	1.697581817	2	2.825	3	0.379967104	-1.710674407	3.926406926	0.62	0.8507	1.18	0.231252913	0.125657361	1.221998647	1.74	5.39925	6.15	1.340877301	-1.727483004	4.120669218	0.03013	0.0620684	0.084764	0.022599898	-0.111246675	1.216669573	0.05096	0.087586725	0.124878	0.035900655	-0.011747368	1.013996546	28	29.13333333	45	4.240545038	3.474396145	13.07142857	6.1	11.88571429	17	3.713461447	-0.833164369	1.924995693	0.28	0.28047619	0.29	0.002129589	4.248529157	19.05	13	27.575	160	22.84719622	4.782406383	28.27518099	0.000012	0.000065275	0.00012	5.21972E-05	0.084100089	1.027132324	3	3.85	5	0.90967027	0.299899509	1.275243928	0.000001	1.450000025	2	0.545435539	-0.263453788	1.971397889	142	233.75	400	91.10262071	0.067968455	1.142221499	6	9	12	3	1.83881E-15	1	0.62	1.0045	1.44	0.380696401	0.009742904	1.02508695	839	5.78002526
La0.700Sr0.300Ga0.900Mg0.100O2.800	1.4	-2.49	-2.0325	-1.63	0.371306814	0.092921117	1.13195183	24.305	94.3505145	138.90547	34.92628826	0.164441291	1.847248603	2	2.8	3	0.4	-1.5	3.25	0.62	0.8532	1.18	0.229277474	0.117057779	1.235855545	1.74	5.295	6.15	1.454412252	-1.537522693	3.506650691	0.03013	0.06173905	0.084764	0.022361489	-0.094861795	1.236795418	0.05096	0.08799785	0.124878	0.035571514	-0.024025357	1.026848923	28	30.125	45	5.622221536	2.267786838	6.142857143	6.1	12.11818182	17	3.781249957	-0.825484699	2.041653932	0.28	0.280909091	0.29	0.002874798	2.846049894	9.1	13	30.85	160	30.81602667	3.612886211	15.46502186	0.000012	0.0000629	0.00012	5.1813E-05	0.18239664	1.056783687	3	3.85	5	0.90967027	0.299899509	1.275243928	0.000001	1.40000005	2	0.583095069	-0.363172473	2.276813861	142	235.75	400	93.81197951	0.117991293	1.231801535	6	9	12	3	-1.388E-17	1	0.62	1.007	1.44	0.378485138	0.005691539	1.030195261	1028	6.864458581
La0.700Sr0.300Ga0.850Mg0.150O2.775	1.3875	-2.49	-2.045	-1.63	0.365923489	0.165859119	1.179237087	24.305	93.2150645	138.90547	36.41500866	0.068466351	1.902917879	2	2.775	3	0.417582327	-1.317105548	2.734767025	0.62	0.8557	1.18	0.227257365	0.109182755	1.250088053	1.74	5.19075	6.15	1.552720818	-1.363453409	2.992508607	0.03013	0.0614097	0.084764	0.022115606	-0.079384195	1.258274816	0.05096	0.088408975	0.124878	0.035234503	-0.035680263	1.039943403	28	31	45	6.480740698	1.69733685	3.880952381	6.1	12.33043478	17	3.829795633	-0.836330227	2.137487596	0.28	0.281304348	0.29	0.003367812	2.194690563	5.816666667	13	34.125	160	36.82131686	2.929037969	10.28095502	0.000012	0.000060525	0.00012	5.13162E-05	0.282177118	1.106807032	3	3.85	5	0.90967027	0.299899509	1.275243928	0.000001	1.350000075	2	0.614410122	-0.384796894	2.333096937	142	237.75	400	96.40377327	0.153438877	1.285344733	6	9	12	3	1.85962E-15	1	0.62	1.0095	1.44	0.376244269	0.001969352	1.035121658	1148	7.70742417
La0.700Sr0.300Ga0.800Mg0.200O2.750	1.375	-2.49	-2.0575	-1.63	0.360026041	0.239726218	1.240422926	24.305	92.0796145	138.90547	37.81113072	0.005938887	1.904429497	2	2.75	3	0.433012702	-1.154700538	2.333333333	0.62	0.8582	1.18	0.225191385	0.102104366	1.264617534	1.74	5.0865	6.15	1.638545926	-1.204727324	2.573034223	0.03013	0.06108035	0.084764	0.021861998	-0.064933308	1.281028326	0.05096	0.0888201	0.124878	0.034889392	-0.04664109	1.053169825	28	31.77777778	45	7.067575064	1.33630621	2.785714286	6.1	12.525	17	3.863531416	-0.85831272	2.224396006	0.28	0.281666667	0.29	0.00372678	1.788854382	4.2	13	37.4	160	41.71977948	2.464418145	7.499119858	0.000012	0.00005815	0.00012	5.07033E-05	0.384211448	1.178809524	3	3.85	5	0.90967027	0.299899509	1.275243928	0.000001	1.3000001	2	0.640312221	-0.365674035	2.294465489	142	239.75	400	98.8872464	0.177523789	1.313408047	6	9	12	3	1.80411E-15	1	0.62	1.012	1.44	0.373973261	-0.001402306	1.039824917	1134	7.693961041
La0.700Sr0.300Ga0.750Mg0.250O2.725	1.3625	-2.49	-2.07	-1.63	0.353588744	0.314760418	1.316885513	24.305	90.9441645	138.90547	39.12456854	-0.032841017	1.874875401	2	2.725	3	0.446514277	-1.00780652	2.015673981	0.62	0.8607	1.18	0.22307826	0.095903847	1.279349638	1.74	4.98225	6.15	1.713764114	-1.059163166	2.232411846	0.03013	0.060751	0.084764	0.021600391	-0.051649427	1.304948265	0.05096	0.089231225	0.124878	0.03453594	-0.056826809	1.066395627	28	32.47368421	45	7.485905501	1.075705748	2.157142857	6.1	12.704	17	3.885715378	-0.887146422	2.308167126	0.28	0.282	0.29	0.004	1.5	3.25	13	40.675	160	45.86741082	2.117506946	5.773568913	0.000012	0.000055775	0.00012	4.99702E-05	0.489358852	1.275163963	3	3.85	5	0.90967027	0.299899509	1.275243928	0.000001	1.250000125	2	0.661437592	-0.323968438	2.224488117	142	241.75	400	101.2703683	0.192645928	1.323405533	6	9	12	3	0	1	0.62	1.0145	1.44	0.371671562	-0.004400394	1.044259493	1183	8.02619632
La0.700Sr0.300Ga0.700Mg0.300O2.700	1.35	-2.49	-2.0825	-1.63	0.34658152	0.391203193	1.410369732	24.305	89.8087145	138.90547	40.36339465	-0.054364926	1.828048322	2	2.7	3	0.458257569	-0.872871561	1.761904762	0.62	0.8632	1.18	0.220916636	0.090672951	1.294171228	1.74	4.878	6.15	1.779720765	-0.924481363	1.955738568	0.03013	0.06042165	0.084764	0.021330493	-0.039697822	1.329890556	0.05096	0.08964235	0.124878	0.034173887	-0.066144737	1.07946124	28	33.1	45	7.790378681	0.872871561	1.761904762	6.1	12.86923077	17	3.898793623	-0.920230818	2.391676945	0.28	0.282307692	0.29	0.00421325	1.278019301	2.633333333	13	43.95	160	49.45348825	1.842013509	4.605444388	0.000012	0.0000534	0.00012	4.91115E-05	0.598607939	1.399209828	3	3.85	5	0.90967027	0.299899509	1.275243928	0.000001	1.20000015	2	0.678232733	-0.269240736	2.151227439	142	243.75	400	103.5600671	0.200624778	1.320619366	6	9	12	3	1.83187E-15	1	0.62	1.017	1.44	0.369338598	-0.007000021	1.048375033	1183	7.961486442
Sr0.900Ce0.100CoO2.550	1.275	-2.49	-2.0165	-1.56	0.45792221	-0.016706073	1.017894521	58.933194	75.901397	140.116	20.2961145	1.377997812	5.30445923	2	2.05	3	0.217944947	4.12948321	18.05263158	0.745	0.954	1.18	0.212088425	0.066933101	1.051949996	2.64	5.9565	8.86	3.032799491	-0.148763959	1.06380458	0.03013	0.09114435	0.15034	0.05932124	-0.01162495	1.012978856	0.124878	0.14088035	0.156813	0.015933336	-0.000255312	1.000332478	22	165.6363636	180	45.42180639	-2.846049894	9.1	6.1	41.445	76	34.59561352	-0.006602634	1.007735222	0.24	0.293	0.31	0.019	-0.871264033	3.446390068	11	66.3	100	34.08240015	-0.078760799	1.144560126	0.000006	0.00001715	0.000023	5.49795E-06	-0.089992197	1.584917859	3	3.5	4	0.5	0	1	1	1.6	3	0.583095189	0.363173474	2.276816609	147	298.65	445	146.7812233	-0.015854779	1.017095402	6	9	12	3	0	1	0.745	1.0875	1.44	0.343156305	0.010551538	1.011892932	831.6919733	6.044278365
Sr0.900Ce0.100FeO2.550	1.275	-2.49	-2.0415	-1.61	0.43300433	-0.018557936	1.019600969	55.845	74.3573	140.116	21.60364789	1.199605281	4.625655233	2	2.55	3	0.497493719	-0.201007563	1.04040404	0.645	0.904	1.18	0.261498566	0.046618731	1.040946162	2.64	5.4635	7.874	2.56477499	-0.17868208	1.054436617	0.03013	0.08647285	0.140997	0.054660474	-0.013582113	1.014914751	0.09544	0.11019385	0.125575	0.014754591	0.000305042	1.000416976	22	156.5454545	170	42.54700852	-2.846049894	9.1	6.1	44.445	82	37.59237256	-0.005621919	1.006658494	0.24	0.283	0.29	0.011	-2.86701728	11.75992077	11	55.8	79	23.75205254	-0.171768897	1.352570597	0.000006	0.00001665	0.000023	5.88451E-06	0.022338124	1.341593575	3	3.5	4	0.5	0	1	1	1.6	3	0.583095189	0.363173474	2.276816609	147	311.15	470	159.2473783	-0.01358899	1.014921457	6	9	12	3	0	1	0.645	1.0375	1.44	0.39307283	0.008132011	1.009377599	858.8849619	5.849837271
