Repository: JerryGarcia1995/OxygenIonConductor

Information on the stored data
------------------------------

**Main database: see database/oxygen_ion_conductor_dataset.csv**

| Item | Description |
|---|---|
| References | Family name of the first author, journal title, volume, initial page number, and published year. |
| DOI | Digital Object Identifier of the source publication, enabling traceability. |
| Year | Publication year of the experimental report. |
| Class | Structural class of the material (e.g., perovskite, scheelite, apatite). |
| Formula | Reported chemical composition. |
| Parsed formula | Standardized composition represented by A_s–B_s(–C_s) site classification. For example, in the perovskite oxide La₀.₉₅Sr₀.₀₅Ga₀.₉₅Mg₀.₀₅O₃₋δ, La and Sr occupy the A_s-site, while Ga and Mg occupy the B_s-site of the perovskite lattice. |
| Eₐ / A | Activation energy in meV and prefactor in K·S·cm⁻¹. When there are two distinct linear regions, values for the low-temperature regime are shown. |
| Eₐ,HT / A_HT | Activation energy and prefactor values for the high-temperature regime (if applicable). |
| T* | Transition temperature separating low- and high-temperature regimes (if applicable). |
| Type of σ_T | Conductivity type, distinguishing bulk conductivity from total conductivity (bulk and grain boundary contributions). |
| Measurement | Experimental technique employed (e.g., two-probe AC, impedance spectroscopy). |
| Measurement temperature range | The range of temperatures over which experimental measurements were performed. |
| Source | Origin of the data within the publication (figure or table reference). |
| Plot type | Axis configuration used in the original Arrhenius representation (e.g., ln σ_T – 1000/T). |

**[Reference]**

Note. Will be uploaded soon in arXiv.

Regression model
----------------
**Symbolic regression modelling package: see modelling_GoodRegressor**

## How to Compile

### Example

```bash
g++ GoodDesigner.cpp -o GoodDesigner.x -std=c++11
g++ GoodCurator.cpp  -o GoodCurator.x  -std=c++11
mpicxx GoodRegressor_slow.cpp -o GoodRegressor.x -std=c++11
```

### Notes

- **GoodDesigner** and **GoodRegressor** require the **Eigen** library  
  (see: https://libeigen.gitlab.io/).  
  If you use a custom Eigen installation, add:
  ```bash
  -I/path/to/Eigen
  ```

- As the filename suggests, there exists a **faster version** of `GoodRegressor`
  (approximately **100× faster** on a node-hour scale),
  which is **not yet publicly available**.

---

## Directory Overview

Each directory contains input files and a source file  
(the same source files are also provided in `CodeOnly`).  
Output files are stored separately in `ref_output`.

### Modules

- **001_GoodDesigner**  
  From compositions and structures, this module extracts features
  (descriptor candidates).

- **002_GoodCurator**  
  This module adds first-order (simple) interactions between feature terms.

- **003_GoodRegressor**  
  This module generates symbolic regression models.  
  In this example, it produces:
  - 20 symbolic regression models for **Ea**
  - 10 symbolic regression models for **log₁₀A**

- **004_GoodDesignerPost**  
  This module generates the final stacking-ensembled models and identifies
  important features and interactions.  
  It also generates **LaTeX** and **Mathematica** code for the symbolic
  regression formulae for further post-processing by users.

Reference
---------
Jang, S.-H., Kiyohara, S., Takamura, H. & Kumagai, Y. Charting the Landscape of Oxygen Ion Conductors: A 60-Year Dataset with Interpretable Regression Models. Sci Data (2026). https://doi.org/10.1038/s41597-026-07100-x

Notice (as of Sep 18th, 2026)
---------

Sorry pal, I moved the GoodRegressor package codes to 
https://github.com/JerryGarcia1995/GoodRegressor

So long!

Jang, S.-H. GoodRegressor: A Hierarchical Inductive Bias for Navigating High-Dimensional Compositional Space, arXiv:2510.18325 
https://doi.org/10.48550/arXiv.2510.18325

File: oxygen_ion_conductor_dataset.csv (part 1 of 3)
Reference,DOI,Year,Class,Formula,Parsed_Formula_SiteA1,Parsed_Formula_nSiteA1,Parsed_Formula_SiteA2,Parsed_Formula_nSiteA2,Parsed_Formula_SiteA3,Parsed_Formula_nSiteA3,Parsed_Formula_SiteB1,Parsed_Formula_nSiteB1,Parsed_Formula_SiteB2,Parsed_Formula_nSiteB2,Parsed_Formula_SiteB3,Parsed_Formula_nSiteB3,Parsed_Formula_SiteC1,Parsed_Formula_nSiteC1,Parsed_Formula_SiteC2,Parsed_Formula_nSiteC2,Parsed_Formula_O,Parsed_Formula_nO,Ea,A,EaHT,AHT,T*,Type_of_conductivity,Measurement_temperature_range,Measurement,Source,Plot type
"Huang et al., J. Am. Ceram. Soc., 81, 2565 (1998).",10.1111/j.1151-2916.1998.tb02662.x,1998,Perovskites,La0.95Sr0.05Ga0.95Mg0.05O2.95,La,0.95,Sr,0.05,,,Ga,0.95,Mg,0.05,,,,,,,O,2.95,772,385385.727,634,52785.93227,805.5450205,bulk,600 - 1100 K,two-probe AC,Table 3,-
"Huang et al., J. Am. Ceram. Soc., 81, 2565 (1998).",10.1111/j.1151-2916.1998.tb02662.x,1998,Perovskites,La0.95Sr0.05Ga0.9Mg0.1O2.925,La,0.95,Sr,0.05,,,Ga,0.9,Mg,0.1,,,,,,,O,2.925,996,10962599.59,673,120090.3914,830.3631709,bulk,600 - 1100 K,two-probe AC,Table 3,-
"Huang et al., J. Am. Ceram. Soc., 81, 2565 (1998).",10.1111/j.1151-2916.1998.tb02662.x,1998,Perovskites,La0.95Sr0.05Ga0.85Mg0.15O2.9,La,0.95,Sr,0.05,,,Ga,0.85,Mg,0.15,,,,,,,O,2.9,1118,50677875.87,780,572632.8272,874.9335546,bulk,600 - 1100 K,two-probe AC,Table 3,-
"Huang et al., J. Am. Ceram. Soc., 81, 2565 (1998).",10.1111/j.1151-2916.1998.tb02662.x,1998,Perovskites,La0.95Sr0.05Ga0.8Mg0.2O2.875,La,0.95,Sr,0.05,,,Ga,0.8,Mg,0.2,,,,,,,O,2.875,1152,51033865.51,919,2589563.794,907.0287562,bulk,600 - 1100 K,two-probe AC,Table 3,-
"Huang et al., J. Am. Ceram. Soc., 81, 2565 (1998).",10.1111/j.1151-2916.1998.tb02662.x,1998,Perovskites,La0.95Sr0.05Ga0.75Mg0.25O2.85,La,0.95,Sr,0.05,,,Ga,0.75,Mg,0.25,,,,,,,O,2.85,1173,43184837.16,1012,5980411.881,945.0315719,bulk,600 - 1100 K,two-probe AC,Table 3,-
"Huang et al., J. Am. Ceram. Soc., 81, 2565 (1998).",10.1111/j.1151-2916.1998.tb02662.x,1998,Perovskites,La0.95Sr0.05Ga0.7Mg0.3O2.825,La,0.95,Sr,0.05,,,Ga,0.7,Mg,0.3,,,,,,,O,2.825,1157,24082596.48,1044,6550159.772,1007.150958,bulk,600 - 1100 K,two-probe AC,Table 3,-
"Huang et al., J. Am. Ceram. Soc., 81, 2565 (1998).",10.1111/j.1151-2916.1998.tb02662.x,1998,Perovskites,La0.9Sr0.1Ga0.95Mg0.05O2.925,La,0.9,Sr,0.1,,,Ga,0.95,Mg,0.05,,,,,,,O,2.925,783,666636.3675,642,90581.02201,819.7580437,bulk,600 - 1100 K,two-probe AC,Table 3,-
"Huang et al., J. Am. Ceram. Soc., 81, 2565 (1998).",10.1111/j.1151-2916.1998.tb02662.x,1998,Perovskites,La0.9Sr0.1Ga0.9Mg0.1O2.9,La,0.9,Sr,0.1,,,Ga,0.9,Mg,0.1,,,,,,,O,2.9,993,13605708.43,733,353274.2689,826.3967986,bulk,600 - 1100 K,two-probe AC,Table 3,-
"Huang et al., J. Am. Ceram. Soc., 81, 2565 (1998).",10.1111/j.1151-2916.1998.tb02662.x,1998,Perovskites,La0.9Sr0.1Ga0.85Mg0.15O2.875,La,0.9,Sr,0.1,,,Ga,0.85,Mg,0.15,,,,,,,O,2.875,1050,24520008.12,790,719275.6911,854.9659143,bulk,600 - 1100 K,two-probe AC,Table 3,-
"Huang et al., J. Am. Ceram. Soc., 81, 2565 (1998).",10.1111/j.1151-2916.1998.tb02662.x,1998,Perovskites,La0.9Sr0.1Ga0.8Mg0.2O2.85,La,0.9,Sr,0.1,,,Ga,0.8,Mg,0.2,,,,,,,O,2.85,1111,43881351.82,872,1824834.763,872.1634689,bulk,600 - 1100 K,two-probe AC,Table 3,-
"Huang et al., J. Am. Ceram. Soc., 81, 2565 (1998).",10.1111/j.1151-2916.1998.tb02662.x,1998,Perovskites,La0.9Sr0.1Ga0.75Mg0.25O2.825,La,0.9,Sr,0.1,,,Ga,0.75,Mg,0.25,,,,,,,O,2.825,1146,58351755.39,953,4381930.769,865.0722277,bulk,600 - 1100 K,two-probe AC,Table 3,-
"Huang et al., J. Am. Ceram. Soc., 81, 2565 (1998).",10.1111/j.1151-2916.1998.tb02662.x,1998,Perovskites,La0.9Sr0.1Ga0.7Mg0.3O2.8,La,0.9,Sr,0.1,,,Ga,0.7,Mg,0.3,,,,,,,O,2.8,1169,49773834.88,982,4448155.172,898.5693121,bulk,600 - 1100 K,two-probe AC,Table 3,-
"Huang et al., J. Am. Ceram. Soc., 81, 2565 (1998).",10.1111/j.1151-2916.1998.tb02662.x,1998,Perovskites,La0.85Sr0.15Ga0.95Mg0.05O2.9,La,0.85,Sr,0.15,,,Ga,0.95,Mg,0.05,,,,,,,O,2.9,803,1339758.591,624,112420.3219,838.2601872,bulk,600 - 1100 K,two-probe AC,Table 3,-
"Huang et al., J. Am. Ceram. Soc., 81, 2565 (1998).",10.1111/j.1151-2916.1998.tb02662.x,1998,Perovskites,La0.85Sr0.15Ga0.9Mg0.1O2.875,La,0.85,Sr,0.15,,,Ga,0.9,Mg,0.1,,,,,,,O,2.875,930,6076868.063,728,379268.6227,845.0297983,bulk,600 - 1100 K,two-probe AC,Table 3,-
"Huang et al., J. Am. Ceram. Soc., 81, 2565 (1998).",10.1111/j.1151-2916.1998.tb02662.x,1998,Perovskites,La0.85Sr0.15Ga0.85Mg0.15O2.85,La,0.85,Sr,0.15,,,Ga,0.85,Mg,0.15,,,,,,,O,2.85,998,12459575.48,786,698017.8818,853.6286752,bulk,600 - 1100 K,two-probe AC,Table 3,-
"Huang et al., J. Am. Ceram. Soc., 81, 2565 (1998).",10.1111/j.1151-2916.1998.tb02662.x,1998,Perovskites,La0.85Sr0.15Ga0.83Mg0.17O2.84,La,0.85,Sr,0.15,,,Ga,0.83,Mg,0.17,,,,,,,O,2.84,1044,25216270.53,813,1093615.787,854.25229,bulk,600 - 1100 K,two-probe AC,Table 3,-
"Huang et al., J. Am. Ceram. Soc., 81, 2565 (1998).",10.1111/j.1151-2916.1998.tb02662.x,1998,Perovskites,La0.85Sr0.15Ga0.8Mg0.2O2.825,La,0.85,Sr,0.15,,,Ga,0.8,Mg,0.2,,,,,,,O,2.825,1073,33264456.08,845,1539548.886,860.9925583,bulk,600 - 1100 K,two-probe AC,Table 3,-
"Huang et al., J. Am. Ceram. Soc., 81, 2565 (1998).",10.1111/j.1151-2916.1998.tb02662.x,1998,Perovskites,La0.85Sr0.15Ga0.75Mg0.25O2.8,La,0.85,Sr,0.15,,,Ga,0.75,Mg,0.25,,,,,,,O,2.8,1116,46641441.2,900,2607754.333,869.1317317,bulk,600 - 1100 K,two-probe AC,Table 3,-
"Huang et al., J. Am. Ceram. Soc., 81, 2565 (1998).",10.1111/j.1151-2916.1998.tb02662.x,1998,Perovskites,La0.85Sr0.15Ga0.7Mg0.3O2.775,La,0.85,Sr,0.15,,,Ga,0.7,Mg,0.3,,,,,,,O,2.775,1116,36506467.7,913,2436321.798,870.2316877,bulk,600 - 1100 K,two-probe AC,Table 3,-
"Huang et al., J. Am. Ceram. Soc., 81, 2565 (1998).",10.1111/j.1151-2916.1998.tb02662.x,1998,Perovskites,La0.8Sr0.2Ga0.95Mg0.05O2.875,La,0.8,Sr,0.2,,,Ga,0.95,Mg,0.05,,,,,,,O,2.875,815,1302765.669,602,68596.72006,839.5931929,bulk,600 - 1100 K,two-probe AC,Table 3,-
"Huang et al., J. Am. Ceram. Soc., 81, 2565 (1998).",10.1111/j.1151-2916.1998.tb02662.x,1998,Perovskites,La0.8Sr0.2Ga0.9Mg0.1O2.85,La,0.8,Sr,0.2,,,Ga,0.9,Mg,0.1,,,,,,,O,2.85,935,7655998.376,789,874143.6497,780.7648137,bulk,600 - 1100 K,two-probe AC,Table 3,-
"Huang et al., J. Am. Ceram. Soc., 81, 2565 (1998).",10.1111/j.1151-2916.1998.tb02662.x,1998,Perovskites,La0.8Sr0.2Ga0.85Mg0.15O2.825,La,0.8,Sr,0.2,,,Ga,0.85,Mg,0.15,,,,,,,O,2.825,999,14694737.58,785,790957.8829,849.8859952,bulk,600 - 1100 K,two-probe AC,Table 3,-
"Huang et al., J. Am. Ceram. Soc., 81, 2565 (1998).",10.1111/j.1151-2916.1998.tb02662.x,1998,Perovskites,La0.8Sr0.2Ga0.83Mg0.17O2.84,La,0.8,Sr,0.2,,,Ga,0.83,Mg,0.17,,,,,,,O,2.84,1076,42669716.03,815,1231815.925,854.3806008,bulk,600 - 1100 K,two-probe AC,Table 3,-
"Huang et al., J. Am. Ceram. Soc., 81, 2565 (1998).",10.1111/j.1151-2916.1998.tb02662.x,1998,Perovskites,La0.8Sr0.2Ga0.8Mg0.2O2.8,La,0.8,Sr,0.2,,,Ga,0.8,Mg,0.2,,,,,,,O,2.8,1074,32736460.02,837,1305373.807,853.591184,bulk,600 - 1100 K,two-probe AC,Table 3,-
"Huang et al., J. Am. Ceram. Soc., 81, 2565 (1998).",10.1111/j.1151-2916.1998.tb02662.x,1998,Perovskites,La0.8Sr0.2Ga0.75Mg0.25O2.775,La,0.8,Sr,0.2,,,Ga,0.75,Mg,0.25,,,,,,,O,2.775,1140,72710764.58,875,2002686.325,856.1239706,bulk,600 - 1100 K,two-probe AC,Table 3,-
"Huang et al., J. Am. Ceram. Soc., 81, 2565 (1998).",10.1111/j.1151-2916.1998.tb02662.x,1998,Perovskites,La0.8Sr0.2Ga0.7Mg0.3O2.75,La,0.8,Sr,0.2,,,Ga,0.7,Mg,0.3,,,,,,,O,2.75,1132,51546764.39,879,1734101.552,865.5492585,bulk,600 - 1100 K,two-probe AC,Table 3,-
"Huang et al., J. Am. Ceram. Soc., 81, 2565 (1998).",10.1111/j.1151-2916.1998.tb02662.x,1998,Perovskites,La0.75Sr0.25Ga0.95Mg0.05O2.85,La,0.75,Sr,0.25,,,Ga,0.95,Mg,0.05,,,,,,,O,2.85,835,1092522.718,615,51174.67194,834.0391986,bulk,600 - 1100 K,two-probe AC,Table 3,-
"Huang et al., J. Am. Ceram. Soc., 81, 2565 (1998).",10.1111/j.1151-2916.1998.tb02662.x,1998,Perovskites,La0.75Sr0.25Ga0.9Mg0.1O2.825,La,0.75,Sr,0.25,,,Ga,0.9,Mg,0.1,,,,,,,O,2.825,976,7952524.632,753,378510.8435,849.8546933,bulk,600 - 1100 K,two-probe AC,Table 3,-
"Huang et al., J. Am. Ceram. Soc., 81, 2565 (1998).",10.1111/j.1151-2916.1998.tb02662.x,1998,Perovskites,La0.75Sr0.25Ga0.85Mg0.15O2.8,La,0.75,Sr,0.25,,,Ga,0.85,Mg,0.15,,,,,,,O,2.8,1067,30280060.97,798,769887.7469,850.1131195,bulk,600 - 1100 K,two-probe AC,Table 3,-
"Huang et al., J. Am. Ceram. Soc., 81, 2565 (1998).",10.1111/j.1151-2916.1998.tb02662.x,1998,Perovskites,La0.75Sr0.25Ga0.8Mg0.2O2.775,La,0.75,Sr,0.25,,,Ga,0.8,Mg,0.2,,,,,,,O,2.775,1118,59352215.04,851,1548813.946,849.8097473,bulk,600 - 1100 K,two-probe AC,Table 3,-
"Huang et al., J. Am. Ceram. Soc., 81, 2565 (1998).",10.1111/j.1151-2916.1998.tb02662.x,1998,Perovskites,La0.75Sr0.25Ga0.75Mg0.25O2.75,La,0.75,Sr,0.25,,,Ga,0.75,Mg,0.25,,,,,,,O,2.75,1167,95725951.96,869,1718564.659,860.235423,bulk,600 - 1100 K,two-probe AC,Table 3,-
"Huang et al., J. Am. Ceram. Soc., 81, 2565 (1998).",10.1111/j.1151-2916.1998.tb02662.x,1998,Perovskites,La0.75Sr0.25Ga0.7Mg0.3O2.725,La,0.75,Sr,0.25,,,Ga,0.7,Mg,0.3,,,,,,,O,2.725,1168,82887928.97,869,1419762.27,853.1475088,bulk,600 - 1100 K,two-probe AC,Table 3,-
"Huang et al., J. Am. Ceram. Soc., 81, 2565 (1998).",10.1111/j.1151-2916.1998.tb02662.x,1998,Perovskites,La0.7Sr0.3Ga0.95Mg0.05O2.825,La,0.7,Sr,0.3,,,Ga,0.95,Mg,0.05,,,,,,,O,2.825,839,602594.6335,598,21720.24383,841.6156688,bulk,600 - 1100 K,two-probe AC,Table 3,-
"Huang et al., J. Am. Ceram. Soc., 81, 2565 (1998).",10.1111/j.1151-2916.1998.tb02662.x,1998,Perovskites,La0.7Sr0.3Ga0.9Mg0.1O2.8,La,0.7,Sr,0.3,,,Ga,0.9,Mg,0.1,,,,,,,O,2.8,1028,7319115.168,798,320936.9611,853.5462642,bulk,600 - 1100 K,two-probe AC,Table 3,-
"Huang et al., J. Am. Ceram. Soc., 81, 2565 (1998).",10.1111/j.1151-2916.1998.tb02662.x,1998,Perovskites,La0.7Sr0.3Ga0.85Mg0.15O2.775,La,0.7,Sr,0.3,,,Ga,0.85,Mg,0.15,,,,,,,O,2.775,1148,50982857.16,833,725778.3905,859.6950161,bulk,600 - 1100 K,two-probe AC,Table 3,-
"Huang et al., J. Am. Ceram. Soc., 81, 2565 (1998).",10.1111/j.1151-2916.1998.tb02662.x,1998,Perovskites,La0.7Sr0.3Ga0.8Mg0.2O2.75,La,0.7,Sr,0.3,,,Ga,0.8,Mg,0.2,,,,,,,O,2.75,1134,49426634.66,896,1901207.94,847.7210905,bulk,600 - 1100 K,two-probe AC,Table 3,-
"Huang et al., J. Am. Ceram. Soc., 81, 2565 (1998).",10.1111/j.1151-2916.1998.tb02662.x,1998,Perovskites,La0.7Sr0.3Ga0.75Mg0.25O2.725,La,0.7,Sr,0.3,,,Ga,0.75,Mg,0.25,,,,,,,O,2.725,1183,106217559.8,906,2409669.117,849.0363232,bulk,600 - 1100 K,two-probe AC,Table 3,-
"Huang et al., J. Am. Ceram. Soc., 81, 2565 (1998).",10.1111/j.1151-2916.1998.tb02662.x,1998,Perovskites,La0.7Sr0.3Ga0.7Mg0.3O2.7,La,0.7,Sr,0.3,,,Ga,0.7,Mg,0.3,,,,,,,O,2.7,1183,91513769.02,896,1804871.579,848.3180593,bulk,600 - 1100 K,two-probe AC,Table 3,-
"Ullmann et al., Solid State Ion. 138, 79 (2000).",10.1016/S0167-2738(00)00770-0,2000,Perovskites,Sr0.9Ce0.1CoO2.55,Sr,0.9,Ce,0.1,,,Co,1,,,,,,,,,O,2.55,831.6919733,1107333.313,,,,bulk,1000 - 1300 K,four-probe AC,Fig. 4,log sigma-1000/T
"Ullmann et al., Solid State Ion. 138, 79 (2000).",10.1016/S0167-2738(00)00770-0,2000,Perovskites,Sr0.9Ce0.1FeO2.55,Sr,0.9,Ce,0.1,,,Fe,1,,,,,,,,,O,2.55,858.8849619,707680.5692,,,,bulk,1000 - 1300 K,four-probe AC,Fig. 4,log sigma-1000/T
"Ullmann et al., Solid State Ion. 138, 79 (2000).",10.1016/S0167-2738(00)00770-0,2000,Perovskites,Sr0.95Ce0.05Fe0.8Co0.2O2.525,Sr,0.95,Ce,0.05,,,Fe,0.8,Co,0.2,,,,,,,O,2.525,619.1587705,90897.9493,,,,bulk,1000 - 1300 K,four-probe AC,Fig. 4,log sigma-1000/T
"Ullmann et al., Solid State Ion. 138, 79 (2000).",10.1016/S0167-2738(00)00770-0,2000,Perovskites,Sr0.85Ce0.15Fe0.8Co0.2O2.575,Sr,0.85,Ce,0.15,,,Fe,0.8,Co,0.2,,,,,,,O,2.575,987.5636463,727288.7689,,,,bulk,1000 - 1300 K,four-probe AC,Fig. 4,log sigma-1000/T
"Ullmann et al., Solid State Ion. 138, 79 (2000).",10.1016/S0167-2738(00)00770-0,2000,Perovskites,Sr0.8Ce0.2Fe0.8Co0.2O2.6,Sr,0.8,Ce,0.2,,,Fe,0.8,Co,0.2,,,,,,,O,2.6,459.7944103,7173.926834,,,,bulk,1000 - 1300 K,four-probe AC,Fig. 4,log sigma-1000/T
"Ullmann et al., Solid State Ion. 138, 79 (2000).",10.1016/S0167-2738(00)00770-0,2000,Perovskites,La0.8Sr0.2Fe0.9Co0.1O2.9,La,0.8,Sr,0.2,,,Fe,0.9,Co,0.1,,,,,,,O,2.9,1333.03528,4226231.874,,,,bulk,1000 - 1300 K,four-probe AC,Fig. 4,log sigma-1000/T
"Ullmann et al., Solid State Ion. 138, 79 (2000).",10.1016/S0167-2738(00)00770-0,2000,Perovskites,La0.8Sr0.2Mn0.8Co0.2O2.9,La,0.8,Sr,0.2,,,Mn,0.8,Co,0.2,,,,,,,O,2.9,959.190922,448.7542757,,,,bulk,1000 - 1300 K,four-probe AC,Fig. 4,log sigma-1000/T
"Ullmann et al., Solid State Ion. 138, 79 (2000).",10.1016/S0167-2738(00)00770-0,2000,Perovskites,La0.65Sr0.3Fe0.8Co0.2O2.775,La,0.65,Sr,0.3,,,Fe,0.8,Co,0.2,,,,,,,O,2.775,1225.935709,2670113.09,,,,bulk,1000 - 1300 K,four-probe AC,Fig. 4,log sigma-1000/T
"Ullmann et al., Solid State Ion. 138, 79 (2000).",10.1016/S0167-2738(00)00770-0,2000,Perovskites,La0.65Sr0.3MnO2.775,La,0.65,Sr,0.3,,,Mn,1,,,,,,,,,O,2.775,582.6302385,92.84961025,,,,bulk,1000 - 1300 K,four-probe AC,Fig. 4,log sigma-1000/T
"Ullmann et al., Solid State Ion. 138, 79 (2000).",10.1016/S0167-2738(00)00770-0,2000,Perovskites,Pr0.8Sr0.2Mn0.7Co0.3O2.9,Pr,0.8,Sr,0.2,,,Mn,0.7,Co,0.3,,,,,,,O,2.9,570.5097537,35.17899568,,,,bulk,1000 - 1300 K,four-probe AC,Fig. 4,log sigma-1000/T
"Ullmann et al., Solid State Ion. 138, 79 (2000).",10.1016/S0167-2738(00)00770-0,2000,Perovskites,Pr0.65Sr0.3MnO2.775,Pr,0.65,Sr,0.3,,,Mn,1,,,,,,,,,O,2.775,1230.944983,206045.5022,,,,bulk,1000 - 1300 K,four-probe AC,Fig. 4,log sigma-1000/T
"Bucher et al., Solid State Ion. 179, 1032 (2008).",10.1016/j.ssi.2008.01.089,2008,Perovskites,Ba0.5Sr0.5Co0.8Fe0.2O2.5,Ba,0.5,Sr,0.5,,,Co,0.8,Fe,0.2,,,,,,,O,2.5,883.5460105,660426.7369,,,,bulk,873 - 973 K,four-probe AC,in-text,-
"Li et al., Nat. Mater. 13, 31 (2014).",10.1038/nmat3782,2014,Perovskites,Na0.5Bi0.5TiO3,Na,0.5,Bi,0.5,,,Ti,1,,,,,,,,,O,3,595.5653342,2429.238982,,,,bulk,420 - 773 K,AC,Fig. 1b,log sigma-1000/T
"Li et al., Nat. Mater. 13, 31 (2014).",10.1038/nmat3782,2014,Perovskites,Na0.5Bi0.49TiO2.985,Na,0.5,Bi,0.49,,,Ti,1,,,,,,,,,O,2.985,453.6967124,869.0017407,,,,bulk,420 - 773 K,AC,Fig. 1b,log sigma-1000/T
"Li et al., Nat. Mater. 13, 31 (2014).",10.1038/nmat3782,2014,Perovskites,Na0.5Bi0.51TiO3.015,Na,0.5,Bi,0.51,,,Ti,1,,,,,,,,,O,3.015,1782.750866,30460855.92,,,,bulk,773 - 1073 K,AC,Fig. 1b,log sigma-1000/T
"Li et al., Nat. Mater. 13, 31 (2014).",10.1038/nmat3782,2014,Perovskites,Na0.5Bi0.49Ti0.98Mg0.02O2.965,Na,0.5,Bi,0.49,,,Ti,0.98,Mg,0.02,,,,,,,O,2.965,523.5818586,7106.747954,,,,bulk,420 - 773 K,AC,Fig. 1b,log sigma-1000/T
"Yang et al., Chem. Mater. 28, 5269 (2016).",10.1021/acs.chemmater.6b02555,2016,Perovskites,Na0.5Bi0.47Sr0.02TiO2.975,Na,0.5,Bi,0.47,Sr,0.02,Ti,1,,,,,,,,,O,2.975,374.4349384,977.7783957,,,,bulk,420 - 773 K,AC,Fig. 1,log sigma-1000/T
"Yang et al., Chem. Mater. 28, 5269 (2016).",10.1021/acs.chemmater.6b02555,2016,Perovskites,Na0.5Bi0.49Ti0.99Mg0.01O2.975,Na,0.5,Bi,0.49,,,Ti,0.99,Mg,0.01,,,,,,,O,2.975,509.6237436,6885.584657,,,,bulk,420 - 773 K,AC,Fig. 1,log sigma-1000/T
"Yang et al., Chem. Mater. 28, 5269 (2016).",10.1021/acs.chemmater.6b02555,2016,Perovskites,Na0.5Bi0.49TiO2.985,Na,0.5,Bi,0.49,,,Ti,1,,,,,,,,,O,2.985,423.4931226,596.5300171,,,,bulk,420 - 773 K,AC,Fig. 1,log sigma-1000/T
"Goodenough et al., Solid State Ion. 44, 21 (1990).",10.1016/0167-2738(90)90039-T,1990,"Perovskite-related, brownmillerites",Ba2In1.75Ce0.25O5.125,Ba,2,,,,,In,1.75,Ce,0.25,,,,,,,O,5.125,1028.024898,1417322.734,,,,bulk,373 - 773 K,AC,Fig. 8,log sigma-1000/T
"Goodenough et al., Solid State Ion. 44, 21 (1990).",10.1016/0167-2738(90)90039-T,1990,"Perovskite-related, brownmillerites",Ba3In2ZrO8,Ba,3,,,,,In,2,Zr,1,,,,,,,O,8,589.4725259,235722.0587,,,,bulk,373 - 773 K,AC,Fig. 8,log sigma-1000/T
"Goodenough et al., Solid State Ion. 44, 21 (1990).",10.1016/0167-2738(90)90039-T,1990,"Perovskite-related, brownmillerites",Ba3In2CeO8,Ba,3,,,,,In,2,Ce,1,,,,,,,O,8,705.4376792,196285.9257,,,,bulk,373 - 773 K,AC,Fig. 8,log sigma-1000/T
"Goodenough et al., Solid State Ion. 44, 21 (1990).",10.1016/0167-2738(90)90039-T,1990,"Perovskite-related, brownmillerites",Ba3In2HfO8,Ba,3,,,,,In,2,Hf,1,,,,,,,O,8,709.7056847,132603.5636,,,,bulk,373 - 773 K,AC,Fig. 8,log sigma-1000/T
"Goodenough et al., Solid State Ion. 44, 21 (1990).",10.1016/0167-2738(90)90039-T,1990,"Perovskite-related, brownmillerites",Ba2In2O5,Ba,2,,,,,In,2,,,,,,,,,O,5,741.6028827,2808.676288,,,,bulk,373 - 773 K,AC,Fig. 8,log sigma-1000/T
"Sharma et al., Solid State Ion. 58, 359 (1992).",10.1016/0167-2738(92)90141-B,1992,"Perovskite-related, others (V-layered)",Bi4V1.9Li0.1O10.8,Bi,4,,,,,V,1.9,Li,0.1,,,,,,,O,10.8,689.1319116,201.0083411,1142.805076,8074774.838,842.7817743,"(not clearly mentioned, probably total)",500 - 900 K,AC,Fig. 2,log sigma-1000/T
"Sharma et al., Solid State Ion. 58, 359 (1992).",10.1016/0167-2738(92)90141-B,1992,"Perovskite-related, others (V-layered)",Bi4V1.8Li0.2O10.6,Bi,4,,,,,V,1.8,Li,0.2,,,,,,,O,10.6,778.5397224,4187.201461,975.0460983,293970.294,706.7236851,"(not clearly mentioned, probably total)",500 - 900 K,AC,Fig. 2,log sigma-1000/T
"Sharma et al., Solid State Ion. 58, 359 (1992).",10.1016/0167-2738(92)90141-B,1992,"Perovskite-related, others (V-layered)",Bi4V1.9Cu0.1O10.85,Bi,4,,,,,V,1.9,Cu,0.1,,,,,,,O,10.85,546.0119886,7.14671554,766.4794849,67562.20544,781.738755,"(not clearly mentioned, probably total)",500 - 900 K,AC,Fig. 2,log sigma-1000/T
"Sharma et al., Solid State Ion. 58, 359 (1992).",10.1016/0167-2738(92)90141-B,1992,"Perovskite-related, others (V-layered)",Bi4V1.8Cu0.2O10.7,Bi,4,,,,,V,1.8,Cu,0.2,,,,,,,O,10.7,950.5381814,194127.0697,0,1,,"(not clearly mentioned, probably total)",500 - 900 K,AC,Fig. 2,log sigma-1000/T
"Sharma et al., Solid State Ion. 58, 359 (1992).",10.1016/0167-2738(92)90141-B,1992,"Perovskite-related, others (V-layered)",Bi4V1.9Zn0.1O10.85,Bi,4,,,,,V,1.9,Zn,0.1,,,,,,,O,10.85,477.0430488,7.918623129,915.1972198,28726.60499,811.0149558,"(not clearly mentioned, probably total)",500 - 900 K,AC,Fig. 2,log sigma-1000/T
"Sharma et al., Solid State Ion. 58, 359 (1992).",10.1016/0167-2738(92)90141-B,1992,"Perovskite-related, others (V-layered)",Bi4V1.8Zn0.2O10.7,Bi,4,,,,,V,1.8,Zn,0.2,,,,,,,O,10.7,946.6011302,339628.2715,0,1,,"(not clearly mentioned, probably total)",500 - 900 K,AC,Fig. 2,log sigma-1000/T
"Sharma et al., Solid State Ion. 58, 359 (1992).",10.1016/0167-2738(92)90141-B,1992,"Perovskite-related, others (V-layered)",Bi4V1.9Al0.1O10.9,Bi,4,,,,,V,1.9,Al,0.1,,,,,,,O,10.9,365.4380639,0.679985549,1015.033204,875158.9417,840.2190229,"(not clearly mentioned, probably total)",500 - 900 K,AC,Fig. 2,log sigma-1000/T
"Sharma et al., Solid State Ion. 58, 359 (1992).",10.1016/0167-2738(92)90141-B,1992,"Perovskite-related, others (V-layered)",Bi4V1.8Al0.2O10.8,Bi,4,,,,,V,1.8,Al,0.2,,,,,,,O,10.8,482.8911481,6.433469264,936.9193805,233284.2329,821.5093834,"(not clearly mentioned, probably total)",500 - 900 K,AC,Fig. 2,log sigma-1000/T
"Sharma et al., Solid State Ion. 58, 359 (1992).",10.1016/0167-2738(92)90141-B,1992,"Perovskite-related, others (V-layered)",Bi4V1.9Ti0.1O10.95,Bi,4,,,,,V,1.9,Ti,0.1,,,,,,,O,10.95,517.1489665,14.36853116,1191.633975,18239687.4,801.5347268,"(not clearly mentioned, probably total)",500 - 900 K,AC,Fig. 2,log sigma-1000/T
"Sharma et al., Solid State Ion. 58, 359 (1992).",10.1016/0167-2738(92)90141-B,1992,"Perovskite-related, others (V-layered)",Bi4V1.8Ti0.2O10.9,Bi,4,,,,,V,1.8,Ti,0.2,,,,,,,O,10.9,917.6176907,396664.5846,0,1,,"(not clearly mentioned, probably total)",500 - 900 K,AC,Fig. 2,log sigma-1000/T
"Sharma et al., Solid State Ion. 58, 359 (1992).",10.1016/0167-2738(92)90141-B,1992,"Perovskite-related, others (V-layered)",Bi4V1.9Ge0.1O10.95,Bi,4,,,,,V,1.9,Ge,0.1,,,,,,,O,10.95,588.0730364,23.37633411,1119.364006,1984635.548,834.6939342,"(not clearly mentioned, probably total)",500 - 900 K,AC,Fig. 2,log sigma-1000/T
"Sharma et al., Solid State Ion. 58, 359 (1992).",10.1016/0167-2738(92)90141-B,1992,"Perovskite-related, others (V-layered)",Bi4V1.8Ge0.2O10.9,Bi,4,,,,,V,1.8,Ge,0.2,,,,,,,O,10.9,519.0750037,2.786869979,460.2326291,654.6863037,863.0583652,"(not clearly mentioned, probably total)",500 - 900 K,AC,Fig. 2,log sigma-1000/T
"Kuramochi et al., J. Ceram. Soc. Jpn. 102, 1159 (1994).",10.2109/jcersj.102.1159,1994,"Perovskite-related, brownmillerites",Ba1.78Pb0.16In2O5,Ba,1.78,Pb,0.16,,,In,2,,,,,,,,,O,5,974.428513,643268.9508,,,,"(not clearly mentioned, probably total)",673 - 1273 K,vector impedance meter,Fig. 2,log sigma-1000/T
"Kuramochi et al., J. Ceram. Soc. Jpn. 102, 1159 (1994).",10.2109/jcersj.102.1159,1994,"Perovskite-related, brownmillerites",Ba1.6Pb0.18In2O5,Ba,1.6,Pb,0.18,,,In,2,,,,,,,,,O,5,1039.835239,1076125.662,,,,"(not clearly mentioned, probably total)",673 - 1273 K,vector impedance meter,Fig. 2,log sigma-1000/T
"Yan & Greenblatt, Solid State Ion. 81, 225 (1995).",10.1016/0167-2738(95)00187-B,1995,"Perovskite-related, others (V-layered)",Bi4V2O11,Bi,4,,,,,V,2,,,,,,,,,O,11,878.7124912,175339.8897,1083.423114,17068224.02,667.7093577,"(not clearly mentioned, probably total)",573 - 873 K,AC,Fig. 3(b),log sigma-1000/T
"Yan & Greenblatt, Solid State Ion. 81, 225 (1995).",10.1016/0167-2738(95)00187-B,1995,"Perovskite-related, others (V-layered)",Bi4V1.9Pb0.1O10.95,Bi,4,,,,,V,1.9,Pb,0.1,,,,,,,O,10.95,884.5284177,299278.5849,914.5159512,5415035.744,628.2377417,"(not clearly mentioned, probably total)",574 - 873 K,AC,Fig. 3(b),log sigma-1000/T
"Yan & Greenblatt, Solid State Ion. 81, 225 (1995).",10.1016/0167-2738(95)00187-B,1995,"Perovskite-related, others (V-layered)",Bi4V1.9Zr0.1O10.95,Bi,4,,,,,V,1.9,Zr,0.1,,,,,,,O,10.95,750.0518922,26475.80637,1062.178566,105244894.4,547.7739798,"(not clearly mentioned, probably total)",575 - 873 K,AC,Fig. 3(b),log sigma-1000/T
"Yan & Greenblatt, Solid State Ion. 81, 225 (1995).",10.1016/0167-2738(95)00187-B,1995,"Perovskite-related, others (V-layered)",Bi4V1.9Sn0.1O10.95,Bi,4,,,,,V,1.9,Sn,0.1,,,,,,,O,10.95,1011.620825,28460150.16,,,,"(not clearly mentioned, probably total)",576 - 873 K,AC,Fig. 3(b),log sigma-1000/T
"Yan & Greenblatt, Solid State Ion. 81, 225 (1995).",10.1016/0167-2738(95)00187-B,1995,"Perovskite-related, others (V-layered)",Bi4V1.8Zr0.2O10.9,Bi,4,,,,,V,1.8,Zr,0.2,,,,,,,O,10.9,914.9625847,4549488.073,680.2371551,249235.0894,753.2079032,"(not clearly mentioned, probably total)",577 - 873 K,AC,Fig. 5,log sigma-1000/T
"Yan & Greenblatt, Solid State Ion. 81, 225 (1995).",10.1016/0167-2738(95)00187-B,1995,"Perovskite-related, others (V-layered)",Bi4V1.75Zr0.25O10.875,Bi,4,,,,,V,1.75,Zr,0.25,,,,,,,O,10.875,915.8841491,296077.0477,564.6096891,2750.701256,748.3709506,"(not clearly mentioned, probably total)",578 - 873 K,AC,Fig. 5,log sigma-1000/T
"Yan & Greenblatt, Solid State Ion. 81, 225 (1995).",10.1016/0167-2738(95)00187-B,1995,"Perovskite-related, others (V-layered)",Bi4V1.7Zr0.3O10.85,Bi,4,,,,,V,1.7,Zr,0.3,,,,,,,O,10.85,952.7176358,282260.0419,732.9684915,28851.13823,745.5739663,"(not clearly mentioned, probably total)",579 - 873 K,AC,Fig. 5,log sigma-1000/T
"Yan & Greenblatt, Solid State Ion. 81, 225 (1995).",10.1016/0167-2738(95)00187-B,1995,"Perovskite-related, others (V-layered)",Bi4V1.8Sn0.2O10.9,Bi,4,,,,,V,1.8,Sn,0.2,,,,,,,O,10.9,941.3499344,2686865.784,615.8488228,42992.92685,739.971617,"(not clearly mentioned, probably total)",580 - 873 K,AC,Fig. 6,log sigma-1000/T
"Yan & Greenblatt, Solid State Ion. 81, 225 (1995).",10.1016/0167-2738(95)00187-B,1995,"Perovskite-related, others (V-layered)",Bi4V1.75Sn0.25O10.875,Bi,4,,,,,V,1.75,Sn,0.25,,,,,,,O,10.875,908.1998447,2207551.636,438.4171785,2821.188014,758.9566453,"(not clearly mentioned, probably total)",581 - 873 K,AC,Fig. 6,log sigma-1000/T
"Yan & Greenblatt, Solid State Ion. 81, 225 (1995).",10.1016/0167-2738(95)00187-B,1995,"Perovskite-related, others (V-layered)",Bi4V1.7Sn0.3O10.85,Bi,4,,,,,V,1.7,Sn,0.3,,,,,,,O,10.85,910.2959282,8426475.874,511.6565602,22495.26436,753.1622789,"(not clearly mentioned, probably total)",582 - 873 K,AC,Fig. 6,log sigma-1000/T
"Yan & Greenblatt, Solid State Ion. 81, 225 (1995).",10.1016/0167-2738(95)00187-B,1995,"Perovskite-related, others (V-layered)",Bi4V1.6Sn0.4O10.8,Bi,4,,,,,V,1.6,Sn,0.4,,,,,,,O,10.8,860.6462184,110722.1949,647.5180452,4801.631423,742.6031213,"(not clearly mentioned, probably total)",583 - 873 K,AC,Fig. 6,log sigma-1000/T
"Yan & Greenblatt, Solid State Ion. 81, 225 (1995).",10.1016/0167-2738(95)00187-B,1995,"Perovskite-related, others (V-layered)",Bi4V1.8Ti0.2O10.9,Bi,4,,,,,V,1.8,Ti,0.2,,,,,,,O,10.9,811.932582,3106818.454,,,,"(not clearly mentioned, probably total)",584 - 873 K,AC,Fig. 7,log sigma-1000/T
"Yan & Greenblatt, Solid State Ion. 81, 225 (1995).",10.1016/0167-2738(95)00187-B,1995,"Perovskite-related, others (V-layered)",Bi4V1.7Ti0.3O10.85,Bi,4,,,,,V,1.7,Ti,0.3,,,,,,,O,10.85,698.8758851,1501990.025,,,,"(not clearly mentioned, probably total)",585 - 873 K,AC,Fig. 7,log sigma-1000/T
"Kurek et al., Ionics 2, 474 (1996).",10.1007/BF02375830,1996,"Perovskite-related, others (V-layered)",Bi4V1.8Mg0.2O10.7,Bi,4,,,,,V,1.8,Mg,0.2,,,,,,,O,10.7,910.9872765,1544353039,446.4407337,4869439.456,709.6863961,total,370 - 950 K,AC,Fig. 3,log sigmaT - 1000/T
"Uchimoto et al., Electrochemistry, 68, 531 (2000).",10.5796/electrochemistry.68.531,2000,"Perovskite-related, brownmillerites",Ba2La0In2O5,Ba,2,La,0,,,In,2,,,,,,,,,O,5,1046.710787,62430.33493,,,,total,770 - 1300 K,AC,Fig. 3,log sigma-1000/T
"Uchimoto et al., Electrochemistry, 68, 531 (2000).",10.5796/electrochemistry.68.531,2000,"Perovskite-related, brownmillerites",Ba1.6La0.4In2O5.2,Ba,1.6,La,0.4,,,In,2,,,,,,,,,O,5.2,1021.702182,601941.6232,,,,total,770 - 1300 K,AC,Fig. 3,log sigma-1000/T
"Uchimoto et al., Electrochemistry, 68, 531 (2000).",10.5796/electrochemistry.68.531,2000,"Perovskite-related, brownmillerites",Ba1.2La0.8In2O5.4,Ba,1.2,La,0.8,,,In,2,,,,,,,,,O,5.4,851.7823631,94677.0869,,,,total,770 - 1300 K,AC,Fig. 3,log sigma-1000/T
"Uchimoto et al., Electrochemistry, 68, 531 (2000).",10.5796/electrochemistry.68.531,2000,"Perovskite-related, brownmillerites",BaLaIn2O5.5,Ba,1,La,1,,,In,2,,,,,,,,,O,5.5,710.6179993,12211.64693,,,,total,770 - 1300 K,AC,Fig. 3,log sigma-1000/T
"Yao et al., Solid State Ion. 132, 189 (2000).",10.1016/S0167-2738(00)00658-5,2000,"Perovskite-related, brownmillerites",Ba2In1.5Ga0.5O5,Ba,2,,,,,In,1.5,Ga,0.5,,,,,,,O,5,902.2975764,231524.9537,,,,total,773 - 1273 K,AC,Fig. 7,log sigma-1000/T
"Yao et al., Solid State Ion. 132, 189 (2000).",10.1016/S0167-2738(00)00658-5,2000,"Perovskite-related, brownmillerites",Ba2In1.4Ga0.6O5,Ba,2,,,,,In,1.4,Ga,0.6,,,,,,,O,5,865.7845186,44904.25903,,,,total,773 - 1273 K,AC,Fig. 7,log sigma-1000/T
"Yao et al., Solid State Ion. 132, 189 (2000).",10.1016/S0167-2738(00)00658-5,2000,"Perovskite-related, brownmillerites",Ba2In1.3Ga0.7O5,Ba,2,,,,,In,1.3,Ga,0.7,,,,,,,O,5,877.5559235,41079.98108,,,,total,773 - 1273 K,AC,Fig. 7,log sigma-1000/T
"Yao et al., Solid State Ion. 132, 189 (2000).",10.1016/S0167-2738(00)00658-5,2000,"Perovskite-related, brownmillerites",Ba2In1.2Ga0.8O5,Ba,2,,,,,In,1.2,Ga,0.8,,,,,,,O,5,834.6325901,16697.35507,,,,total,773 - 1273 K,AC,Fig. 7,log sigma-1000/T
"Yao et al., Solid State Ion. 132, 189 (2000).",10.1016/S0167-2738(00)00658-5,2000,"Perovskite-related, brownmillerites",Ba2In1.1Ga0.9O5,Ba,2,,,,,In,1.1,Ga,0.9,,,,,,,O,5,830.6056246,16000.6545,,,,total,773 - 1273 K,AC,Fig. 7,log sigma-1000/T
"Patrakeev et al., Solid State Ion. 907 (2004).",10.1016/j.solidstatesciences.2004.05.002,2004,"Perovskite-related, brownmillerites",SrFeO2.5,Sr,1,,,,,Fe,1,,,,,,,,,O,2.5,2940.035003,1.04126E+16,288.2129347,4789.728714,1087.87913,total,1023 - 1223 K,four-probe DC,Fig. 4,log sigma-1000/T
"Patrakeev et al., Solid State Ion. 907 (2004).",10.1016/j.solidstatesciences.2004.05.002,2004,"Perovskite-related, Ruddlesden-Popper",Sr3Fe2O6,Sr,3,,,,,Fe,2,,,,,,,,,O,6,1336.273601,9231162.645,2520.132483,1.43807E+12,1147.028934,total,1023 - 1223 K,four-probe DC,Fig. 4,log sigma-1000/T
"Shin et al., J. Mater. Chem. 21, 874 (2011).",10.1039/c0jm01978j,2011,"Perovskite-related, brownmillerites",Ba2In2O5,Ba,2,,,,,In,2,,,,,,,,,O,5,1046.710787,62430.33493,,,,bulk,400 - 1000 K,AC,Fig. 5,log sigmaT - 1000/T
"Shin et al., J. Mater. Chem. 21, 874 (2011).",10.1039/c0jm01978j,2011,"Perovskite-related, brownmillerites",Ba2In1.9P0.1O5.1,Ba,2,,,,,In,1.9,P,0.1,,,,,,,O,5.1,1021.702182,601941.6232,,,,bulk,400 - 1000 K,AC,Fig. 5,log sigmaT - 1000/T
"Shin et al., J. Mater. Chem. 21, 874 (2011).",10.1039/c0jm01978j,2011,"Perovskite-related, brownmillerites",Ba2In1.8P0.2O5.2,Ba,2,,,,,In,1.8,P,0.2,,,,,,,O,5.2,851.7823631,94677.0869,,,,bulk,400 - 1000 K,AC,Fig. 5,log sigmaT - 1000/T
"Shin et al., J. Mater. Chem. 21, 874 (2011).",10.1039/c0jm01978j,2011,"Perovskite-related, brownmillerites",Ba2In1.7P0.3O5.3,Ba,2,,,,,In,1.7,P,0.3,,,,,,,O,5.3,710.6179993,12211.64693,,,,bulk,400 - 1000 K,AC,Fig. 5,log sigmaT - 1000/T
"Ishihara, J. Ceram. Soc. Jpn. 122, 179 (2014).",10.2109/jcersj2.122.179,2014,"Perovskite-related, Ruddlesden-Popper",Pr1.9Ni0.71Cu0.24Ga0.05O4,Pr,1.9,,,,,Ni,0.71,Cu,0.24,Ga,0.05,,,,,O,4,1197.183703,109159451.5,,,,"(not clearly mentioned, probably total)",873 - 1173 K,(not mentioned),Fig. 5,log sigmaT - 1000/T
"Fujii et al., Chem. Mater. 26, 2488 (2014).",10.1021/cm500776x,2014,"Perovskite-related, others (Nd-layered)",NdBaInO4,Nd,1,,,,,Ba,1,,,,,In,1,,,O,4,1031.218187,878.2986944,1725.25946,1209061.435,1100,total,925 - 1317 K,four-probe DC,Fig. 2,log sigma-1000/T
"Lopez et al., J. Appl. Cryst. 47, 1395 (2014).",10.1107/S1600576714013491,2014,"Perovskite-related, others (A-site vacancies)",Sr11Mo4O23,Sr,11,,,,,Mo,4,,,,,,,,,O,23,457.527235,0.589569956,636.0545904,12839.1529,751.077161,"(not clearly mentioned, probably total)",450 - 1250 K,two-probe AC,Fig. 6,log sigmaT - 1000/T
"Fujii et al., J. Mater. Chem. 3, 11985 (2015).",10.1039/c5ta01336d,2015,"Perovskite-related, others (Nd-layered)",NdBaInO4,Nd,1,,,,,Ba,1,,,,,In,1,,,O,4,887.6297128,8325.879422,,,,total,890 - 1380 K,four-probe DC,Fig. 2(b),log sigma-1000/T
"Fujii et al., J. Mater. Chem. 3, 11985 (2015).",10.1039/c5ta01336d,2015,"Perovskite-related, others (Nd-layered)",Nd0.9Sr0.1BaInO3.95,Nd,0.9,Sr,0.1,,,Ba,1,,,,,In,1,,,O,3.95,989.1197783,750.1686465,,,,total,890 - 1380 K,four-probe DC,Fig. 2(b),log sigma-1000/T
"Fop et al., J. Am. Chem. Soc. 138, 16764 (2016).",10.1021/jacs.6b10730,2016,"Perovskite-related, hexagonal",Ba3NbMoO8.5,Ba,3,,,,,Nb,1,Mo,1,,,,,,,O,8.5,1152.848652,11792499.3,,,,bulk,570 - 875 K,two-probe AC,Fig. 2,log sigma-1000/T
"Yang et al., J. Phys. Chem. C 120, 6416 (2016).",10.1021/acs.jpcc.6b00700,2016,"Perovskite-related, others (Nd-layered)",Nd0.95Ca0.05BaInO3.975,Nd,0.95,Ca,0.05,,,Ba,1,,,,,In,1,,,O,3.975,867.5023052,123769.5138,,,,bulk,575 - 1110 K,AC,Fig. 6(a),log sigma-1000/T
"Yang et al., J. Phys. Chem. C 120, 6416 (2016).",10.1021/acs.jpcc.6b00700,2016,"Perovskite-related, others (Nd-layered)",Nd0.9Ca0.1BaInO3.95,Nd,0.9,Ca,0.1,,,Ba,1,,,,,In,1,,,O,3.95,804.5045341,73249.6216,,,,bulk,575 - 1110 K,AC,Fig. 6(a),log sigma-1000/T
"Yang et al., J. Phys. Chem. C 120, 6416 (2016).",10.1021/acs.jpcc.6b00700,2016,"Perovskite-related, others (Nd-layered)",Nd0.8Ca0.2BaInO3.9,Nd,0.8,Ca,0.2,,,Ba,1,,,,,In,1,,,O,3.9,632.491129,9887.597521,,,,bulk,575 - 1110 K,AC,Fig. 6(a),log sigma-1000/T
"Yang et al., J. Phys. Chem. C 120, 6416 (2016).",10.1021/acs.jpcc.6b00700,2016,"Perovskite-related, others (Nd-layered)",Nd0.95Ba1.05InO3.975,Nd,0.95,,,,,Ba,1.05,,,,,In,1,,,O,3.975,967.9847659,113027.4994,,,,bulk,575 - 1110 K,AC,Fig. 6(b),log sigma-1000/T
"Yang et al., J. Phys. Chem. C 120, 6416 (2016).",10.1021/acs.jpcc.6b00700,2016,"Perovskite-related, others (Nd-layered)",Nd0.9Ba1.1InO3.95,Nd,0.9,,,,,Ba,1.1,,,,,In,1,,,O,3.95,938.9265923,138536.977,,,,bulk,575 - 1110 K,AC,Fig. 6(b),log sigma-1000/T
"Shiraiwa et al., J. Electrochem. Soc. 164, F1392 (2017).",10.1149/2.0411713jes,2017,"Perovskite-related, others (Nd-layered)",Nd0.6Ba1.4InO3.8,Nd,0.6,,,,,Ba,1.4,,,,,In,1,,,O,3.8,1046.065504,75843.51294,,,,total,673 - 1473 K,four-probe DC,Fig. 3,log sigma-1000/T
"Shiraiwa et al., J. Electrochem. Soc. 164, F1392 (2017).",10.1149/2.0411713jes,2017,"Perovskite-related, others (Nd-layered)",Nd0.8Ba1.2InO3.9,Nd,0.8,,,,,Ba,1.2,,,,,In,1,,,O,3.9,936.8507236,99550.97717,,,,total,673 - 1473 K,four-probe DC,Fig. 3,log sigma-1000/T
"Shiraiwa et al., J. Electrochem. Soc. 164, F1392 (2017).",10.1149/2.0411713jes,2017,"Perovskite-related, others (Nd-layered)",Nd0.9Ba1.1InO3.95,Nd,0.9,,,,,Ba,1.1,,,,,In,1,,,O,3.95,846.1960231,42521.36514,,,,total,673 - 1473 K,four-probe DC,Fig. 3,log sigma-1000/T
"McCombie et al., J. Mater. Chem. A 6, 5290 (2018).",10.1039/c7ta08989a,2018,"Perovskite-related, hexagonal",Ba3WNbO8.5,Ba,3,,,,,W,1,Nb,1,,,,,,,O,8.5,1723.945674,14025038944,,,,bulk,733 - 873 K,AC,Fig. 3,log sigma-1000/T
"McCombie et al., J. Mater. Chem. A 6, 5290 (2018).",10.1039/c7ta08989a,2018,"Perovskite-related, hexagonal",Ba3MoNbO8.5,Ba,3,,,,,Mo,1,Nb,1,,,,,,,O,8.5,999.2518443,1349595.404,,,,bulk,733 - 873 K,AC,Fig. 3,log sigma-1000/T
"Long et al., J. Mater. Chem. C 7, 8825 (2019).",10.1039/c9tc02507c,2019,"Perovskite-related, others (Ti-layered)",Bi4Ti3O12,Bi,4,,,,,Ti,3,,,,,,,,,O,12,707.4443597,3775.364172,454.935834,184.9847589,873,bulk,523 - 1073 K,AC,Fig. 2(d),log sigma-1000/T
"Long et al., J. Mater. Chem. C 7, 8825 (2019).",10.1039/c9tc02507c,2019,"Perovskite-related, others (Ti-layered)",Bi3.94Ti3O11.91,Bi,3.94,,,,,Ti,3,,,,,,,,,O,11.91,751.9089662,14982.04883,526.0574694,565.0610213,873,bulk,523 - 1073 K,AC,Fig. 2(d),log sigma-1000/T
"Long et al., J. Mater. Chem. C 7, 8825 (2019).",10.1039/c9tc02507c,2019,"Perovskite-related, others (Ti-layered)",Bi3.88Ti3O11.82,Bi,3.88,,,,,Ti,3,,,,,,,,,O,11.82,772.2886114,34377.24913,501.9372614,597.732601,873,bulk,523 - 1073 K,AC,Fig. 2(d),log sigma-1000/T
"Long et al., J. Mater. Chem. C 7, 8825 (2019).",10.1039/c9tc02507c,2019,"Perovskite-related, others (Ti-layered)",Bi3.88Ti2.96Mg0.04O11.78,Bi,3.88,,,,,Ti,2.96,Mg,0.04,,,,,,,O,11.78,696.0492934,42321.93988,371.7556212,589.927394,873,bulk,523 - 1073 K,AC,Fig. 2(d),log sigma-1000/T
"Long et al., J. Mater. Chem. C 7, 8825 (2019).",10.1039/c9tc02507c,2019,"Perovskite-related, others (Ti-layered)",Bi3.88Ti2.92Mg0.08O11.74,Bi,3.88,,,,,Ti,2.92,Mg,0.08,,,,,,,O,11.74,675.0457362,43915.61679,453.7788116,2396.882907,873,bulk,523 - 1073 K,AC,Fig. 2(d),log sigma-1000/T
"Long et al., J. Mater. Chem. C 7, 8825 (2019).",10.1039/c9tc02507c,2019,"Perovskite-related, others (Ti-layered)",Bi3.88Ti2.88Mg0.12O11.7,Bi,3.88,,,,,Ti,2.88,Mg,0.12,,,,,,,O,11.7,716.0407518,46139.5101,412.2945183,818.8333954,873,bulk,523 - 1073 K,AC,Fig. 2(d),log sigma-1000/T
"Song et al., J. Mater. Chem. A 8, 22206 (2020).",10.1039/d0ta06731h,2020,"Perovskite-related, Ruddlesden-Popper",La2NiO4.16,La,2,,,,,Ni,1,,,,,,,,,O,4.16,677.4774727,82471.3239,,,,total,973 - 1173 K,four-probe DC,Fig. 15,log sigma-1000/T
"Song et al., J. Mater. Chem. A 8, 22206 (2020).",10.1039/d0ta06731h,2020,"Perovskite-related, Ruddlesden-Popper",Nd2NiO4.21,Nd,2,,,,,Ni,1,,,,,,,,,O,4.21,1243.563098,51646975.45,,,,total,973 - 1173 K,four-probe DC,Fig. 15,log sigma-1000/T
"Song et al., J. Mater. Chem. A 8, 22206 (2020).",10.1039/d0ta06731h,2020,"Perovskite-related, Ruddlesden-Popper",La3Ni2O6.92,La,3,,,,,Ni,2,,,,,,,,,O,6.92,801.6853194,13277.23102,,,,total,973 - 1173 K,four-probe DC,Fig. 15,log sigma-1000/T
"Song et al., J. Mater. Chem. A 8, 22206 (2020).",10.1039/d0ta06731h,2020,"Perovskite-related, Ruddlesden-Popper",La4Ni3O9.85,La,4,,,,,Ni,3,,,,,,,,,O,9.85,1442.852702,674097.5872,,,,total,973 - 1173 K,four-probe DC,Fig. 15,log sigma-1000/T
"Song et al., J. Mater. Chem. A 8, 22206 (2020).",10.1039/d0ta06731h,2020,"Perovskite-related, Ruddlesden-Popper",Pr4Ni3O9.79,Pr,4,,,,,Ni,3,,,,,,,,,O,9.79,920.1542756,1963.826595,,,,total,973 - 1173 K,four-probe DC,Fig. 15,log sigma-1000/T
"Song et al., J. Mater. Chem. A 8, 22206 (2020).",10.1039/d0ta06731h,2020,"Perovskite-related, Ruddlesden-Popper",Nd4Ni3O9.78,Nd,4,,,,,Ni,3,,,,,,,,,O,9.78,1542.493858,2732248.795,,,,total,973 - 1173 K,four-probe DC,Fig. 15,log sigma-1000/T
"Fop et al.,  Nat. Mater. 19, 752 (2020).",10.1038/s41563-020-0629-4,2020,"Perovskite-related, hexagonal",Ba7Nb4MoO20,Ba,7,,,,,Nb,4,Mo,1,,,,,,,O,20,507.2612522,2549.672284,,,,bulk,473 - 923 K,AC,Fig. 3,log sigma-1000/T
"Zhang et al., Nat. Commun. 11, 1224 (2020).",10.1038/s41467-020-15043-z,2020,"Perovskite-related, Dion-Jacobson",CsBi2Ti2NbO9.97,Cs,1,,,,,Bi,2,,,,,Ti,2,Nb,1,O,9.97,320.5905202,28.45062878,849.8848745,1056889.276,800,bulk,573 - 1173 K,AC,Fig. 3d,log sigma-1000/T
"Fop et al., Chem. Mater. 32, 4724 (2020).",10.1021/acs.chemmater.0c01322,2020,"Perovskite-related, hexagonal",Ba3Nb0.9V0.1MoO8.5,Ba,3,,,,,Nb,0.9,V,0.1,Mo,1,,,,,O,8.5,1123.194738,12754375.97,,,,total,473 - 873 K,AC,Fig. 2d,log sigma-1000/T
"Gilane et al., J. Mater. Chem. A 8, 16506 (2020).",10.1039/d0ta05581f,2020,"Perovskite-related, hexagonal",Ba3VWO8.5,Ba,3,,,,,V,1,W,1,,,,,,,O,8.5,1222.349113,455623.205,,,,bulk,723 - 1173 K,AC,Fig. 3d,log sigma-1000/T
"Yashima et al., Nat. Comm. 12, 556 (2021).",10.1038/s41467-020-20859-w,2021,"Perovskite-related, hexagonal",Ba7Nb3.9Mo1.1O20.05,Ba,7,,,,,Nb,3.9,Mo,1.1,,,,,,,O,20.05,388.6284691,852.6284853,197.9514694,67.69932389,904.6507688,total,573 - 1173 K,AC,Fig. 1c,log sigma-1000/T
"Sakuda et al., J. Ceram. Soc. Jpn. 130, 442 (2022).",10.2109/jcersj2.130.P7-1,2022,"Perovskite-related, hexagonal",Ba7Nb4MoO20,Ba,7,,,,,Nb,4,,,Mo,1,,,,,O,20,573.7348487,1567.497079,,,,total,673 - 1173 K,DC,Fig. 2(a),log sigma-1000/T
"Sakuda et al., J. Ceram. Soc. Jpn. 130, 442 (2022).",10.2109/jcersj2.130.P7-1,2022,"Perovskite-related, hexagonal",Ba7Nb3.95Cr0.05MoO20.025,Ba,7,,,,,Nb,3.95,Cr,0.05,Mo,1,,,,,O,20.025,524.4980511,1149.059473,,,,total,673 - 1173 K,DC,Fig. 2(a),log sigma-1000/T
"Sakuda et al., J. Ceram. Soc. Jpn. 130, 442 (2022).",10.2109/jcersj2.130.P7-1,2022,"Perovskite-related, hexagonal",Ba7Nb3.9Cr0.1MoO20.05,Ba,7,,,,,Nb,3.9,Cr,0.1,Mo,1,,,,,O,20.05,616.0512914,8190.297703,,,,total,673 - 1173 K,DC,Fig. 2(a),log sigma-1000/T
"Sakuda et al., J. Ceram. Soc. Jpn. 130, 442 (2022).",10.2109/jcersj2.130.P7-1,2022,"Perovskite-related, hexagonal",Ba7Nb3.85Cr0.15MoO20.075,Ba,7,,,,,Nb,3.85,Cr,0.15,Mo,1,,,,,O,20.075,538.1388141,2351.581009,,,,total,673 - 1173 K,DC,Fig. 2(a),log sigma-1000/T
"Sakuda et al., J. Ceram. Soc. Jpn. 130, 442 (2022).",10.2109/jcersj2.130.P7-1,2022,"Perovskite-related, hexagonal",Ba7Nb3.8Cr0.2MoO20.1,Ba,7,,,,,Nb,3.8,Cr,0.2,Mo,1,,,,,O,20.1,521.0345541,2859.116603,,,,total,673 - 1173 K,DC,Fig. 2(a),log sigma-1000/T
"Sakuda et al., J. Ceram. Soc. Jpn. 130, 442 (2022).",10.2109/jcersj2.130.P7-1,2022,"Perovskite-related, hexagonal",Ba7Nb3.75Cr0.25MoO20.125,Ba,7,,,,,Nb,3.75,Cr,0.25,Mo,1,,,,,O,20.125,628.2912478,8067.031254,,,,total,673 - 1173 K,DC,Fig. 2(a),log sigma-1000/T
"Sakuda et al., J. Ceram. Soc. Jpn. 130, 442 (2022).",10.2109/jcersj2.130.P7-1,2022,"Perovskite-related, hexagonal",Ba7Nb3.7Cr0.3MoO20.15,Ba,7,,,,,Nb,3.7,Cr,0.3,Mo,1,,,,,O,20.15,577.1361742,5822.094128,,,,total,673 - 1173 K,DC,Fig. 2(a),log sigma-1000/T
"Sakuda et al., J. Ceram. Soc. Jpn. 130, 442 (2022).",10.2109/jcersj2.130.P7-1,2022,"Perovskite-related, hexagonal",Ba7Nb3.65Cr0.35MoO20.175,Ba,7,,,,,Nb,3.65,Cr,0.35,Mo,1,,,,,O,20.175,572.1073646,4117.691047,,,,total,673 - 1173 K,DC,Fig. 2(a),log sigma-1000/T
"Murakami et al., Small 18, 2106785 (2022).",10.1002/smll.202106785,2022,"Perovskite-related, hexagonal",Ba7Ta3.8Mo1.2O20.1,Ba,7,,,,,Ta,3.8,Mo,1.2,,,,,,,O,20.1,604.8423049,11886.54206,,,,total,673 - 1173 K,DC,Fig. 2(a),log sigma-1000/T
"Murakami et al., Small 18, 2106785 (2022).",10.1002/smll.202106785,2022,"Perovskite-related, hexagonal",Ba7Ta3.7Mo1.3O20.15,Ba,7,,,,,Ta,3.7,Mo,1.3,,,,,,,O,20.15,645.725739,26197.8294,,,,total,673 - 1173 K,DC,Fig. 2(a),log sigma-1000/T
"Murakami et al., Small 18, 2106785 (2022).",10.1002/smll.202106785,2022,"Perovskite-related, hexagonal",Ba7Ta3.5Mo1.5O20.25,Ba,7,,,,,Ta,3.5,Mo,1.5,,,,,,,O,20.25,686.4046329,39481.48672,,,,total,673 - 1173 K,DC,Fig. 2(a),log sigma-1000/T
