Repository: JerryGarcia1995/OxygenIonConductor

Information on the stored data
------------------------------

**Main database: see database/oxygen_ion_conductor_dataset.csv**

| Item | Description |
|---|---|
| References | Family name of the first author, journal title, volume, initial page number, and published year. |
| DOI | Digital Object Identifier of the source publication, enabling traceability. |
| Year | Publication year of the experimental report. |
| Class | Structural class of the material (e.g., perovskite, scheelite, apatite). |
| Formula | Reported chemical composition. |
| Parsed formula | Standardized composition represented by A_s–B_s(–C_s) site classification.

File: oxygen_ion_conductor_dataset.csv (part 3 of 3)
Reference,DOI,Year,Class,Formula,Parsed_Formula_SiteA1,Parsed_Formula_nSiteA1,Parsed_Formula_SiteA2,Parsed_Formula_nSiteA2,Parsed_Formula_SiteA3,Parsed_Formula_nSiteA3,Parsed_Formula_SiteB1,Parsed_Formula_nSiteB1,Parsed_Formula_SiteB2,Parsed_Formula_nSiteB2,Parsed_Formula_SiteB3,Parsed_Formula_nSiteB3,Parsed_Formula_SiteC1,Parsed_Formula_nSiteC1,Parsed_Formula_SiteC2,Parsed_Formula_nSiteC2,Parsed_Formula_O,Parsed_Formula_nO,Ea,A,EaHT,AHT,T*,Type_of_conductivity,Measurement_temperature_range,Measurement,Source,Plot type
"Shan et al., Ionics 29, 2697 (2023).",10.1007/s11581-023-05037-4,2023,Scheelites,SmNb0.8W0.2O4.1,Sm,1,,,,,Nb,0.8,W,0.2,,,,,,,O,4.1,1437.09287,10469455.49,,,,total,673 - 1073 K,AC,Fig. 4,log sigma-1000/T
"Shan et al., Ionics 29, 2697 (2023).",10.1007/s11581-023-05037-4,2023,Scheelites,SmNb0.7W0.3O4.15,Sm,1,,,,,Nb,0.7,W,0.3,,,,,,,O,4.15,1365.429387,3460956.629,,,,total,673 - 1073 K,AC,Fig. 4,log sigma-1000/T
"Shan et al., Ionics 29, 2697 (2023).",10.1007/s11581-023-05037-4,2023,Scheelites,SmNb0.6W0.4O4.2,Sm,1,,,,,Nb,0.6,W,0.4,,,,,,,O,4.2,1422.521768,5027331.19,,,,total,673 - 1073 K,AC,Fig. 4,log sigma-1000/T
"Shan et al., Ionics 29, 2697 (2023).",10.1007/s11581-023-05037-4,2023,Scheelites,SmNb0.5W0.5O4.25,Sm,1,,,,,Nb,0.5,W,0.5,,,,,,,O,4.25,1434.195571,3704194.016,,,,total,673 - 1073 K,AC,Fig. 4,log sigma-1000/T
"Shan et al., Ionics 29, 2697 (2023).",10.1007/s11581-023-05037-4,2023,Scheelites,SmNb0.4W0.6O4.3,Sm,1,,,,,Nb,0.4,W,0.6,,,,,,,O,4.3,1535.016624,8438051.608,,,,total,673 - 1073 K,AC,Fig. 4,log sigma-1000/T
"Shan et al., Ionics 29, 2697 (2023).",10.1007/s11581-023-05037-4,2023,Scheelites,EuNbO4,Eu,1,,,,,Nb,1,,,,,,,,,O,4,1105.105867,3252.661464,,,,total,673 - 1073 K,AC,Fig. 4,log sigma-1000/T
"Shan et al., Ionics 29, 2697 (2023).",10.1007/s11581-023-05037-4,2023,Scheelites,EuNb0.8W0.2O4.1,Eu,1,,,,,Nb,0.8,W,0.2,,,,,,,O,4.1,1336.498735,1822794.097,,,,total,673 - 1073 K,AC,Fig. 4,log sigma-1000/T
"Shan et al., Ionics 29, 2697 (2023).",10.1007/s11581-023-05037-4,2023,Scheelites,EuNb0.7W0.3O4.15,Eu,1,,,,,Nb,0.7,W,0.3,,,,,,,O,4.15,1354.116029,1600318.561,,,,total,673 - 1073 K,AC,Fig. 4,log sigma-1000/T
"Shan et al., Ionics 29, 2697 (2023).",10.1007/s11581-023-05037-4,2023,Scheelites,EuNb0.6W0.4O4.2,Eu,1,,,,,Nb,0.6,W,0.4,,,,,,,O,4.2,1419.13178,2702138.837,,,,total,673 - 1073 K,AC,Fig. 4,log sigma-1000/T
"Shan et al., Ionics 29, 2697 (2023).",10.1007/s11581-023-05037-4,2023,Scheelites,EuNb0.5W0.5O4.25,Eu,1,,,,,Nb,0.5,W,0.5,,,,,,,O,4.25,1455.066053,3224919.299,,,,total,673 - 1073 K,AC,Fig. 4,log sigma-1000/T
"Shan et al., Ionics 29, 2697 (2023).",10.1007/s11581-023-05037-4,2023,Scheelites,EuNb0.4W0.6O4.3,Eu,1,,,,,Nb,0.4,W,0.6,,,,,,,O,4.3,1481.097356,3336356.626,,,,total,673 - 1073 K,AC,Fig. 4,log sigma-1000/T
"Shan et al., Ionics 29, 2697 (2023).",10.1007/s11581-023-05037-4,2023,Scheelites,EuNb0.3W0.7O4.35,Eu,1,,,,,Nb,0.3,W,0.7,,,,,,,O,4.35,1505.47853,2987220.969,,,,total,673 - 1073 K,AC,Fig. 4,log sigma-1000/T
"Shan et al., Ionics 29, 2697 (2023).",10.1007/s11581-023-05037-4,2023,Scheelites,GdNbO4,Gd,1,,,,,Nb,1,,,,,,,,,O,4,1244.160345,9547.796393,,,,total,673 - 1073 K,AC,Fig. 4,log sigma-1000/T
"Shan et al., Ionics 29, 2697 (2023).",10.1007/s11581-023-05037-4,2023,Scheelites,GdNb0.8W0.2O4.1,Gd,1,,,,,Nb,0.8,W,0.2,,,,,,,O,4.1,1326.580666,1019888.332,,,,total,673 - 1073 K,AC,Fig. 4,log sigma-1000/T
"Shan et al., Ionics 29, 2697 (2023).",10.1007/s11581-023-05037-4,2023,Scheelites,GdNb0.7W0.3O4.15,Gd,1,,,,,Nb,0.7,W,0.3,,,,,,,O,4.15,1374.979615,1304682.622,,,,total,673 - 1073 K,AC,Fig. 4,log sigma-1000/T
"Shan et al., Ionics 29, 2697 (2023).",10.1007/s11581-023-05037-4,2023,Scheelites,GdNb0.6W0.4O4.2,Gd,1,,,,,Nb,0.6,W,0.4,,,,,,,O,4.2,1456.560296,2809678.387,,,,total,673 - 1073 K,AC,Fig. 4,log sigma-1000/T
"Shan et al., Ionics 29, 2697 (2023).",10.1007/s11581-023-05037-4,2023,Scheelites,GdNb0.5W0.5O4.25,Gd,1,,,,,Nb,0.5,W,0.5,,,,,,,O,4.25,1437.049781,1620531.232,,,,total,673 - 1073 K,AC,Fig. 4,log sigma-1000/T
"Shan et al., Ionics 29, 2697 (2023).",10.1007/s11581-023-05037-4,2023,Scheelites,GdNb0.4W0.6O4.3,Gd,1,,,,,Nb,0.4,W,0.6,,,,,,,O,4.3,1486.882899,2497084.052,,,,total,673 - 1073 K,AC,Fig. 4,log sigma-1000/T
"Shan et al., Ionics 29, 2697 (2023).",10.1007/s11581-023-05037-4,2023,Scheelites,GdNb0.3W0.7O4.35,Gd,1,,,,,Nb,0.3,W,0.7,,,,,,,O,4.35,1512.557263,2330970.451,,,,total,673 - 1073 K,AC,Fig. 4,log sigma-1000/T
"Mullens et al., Chem. Mater. 36, 5002 (2024).",10.1021/acs.chemmater.3c03054,2024,Scheelites,HoTaO4,Ho,1,,,,,Ta,1,,,,,,,,,O,4,815.9439874,12.74895754,,,,total,873 - 1123 K,AC,Fig. 9(d),log sigma-1000/T
"Mullens et al., Chem. Mater. 36, 5002 (2024).",10.1021/acs.chemmater.3c03054,2024,Scheelites,HoNbO4,Ho,1,,,,,Nb,1,,,,,,,,,O,4,900.025896,27.75209339,,,,total,873 - 1123 K,AC,Fig. 9(d),log sigma-1000/T
"Nakayama et al., J. Mater. Chem. 5, 1801 (1995).",10.1039/JM9950501801,1995,Apatites,La10Si6O27,La,10,,,,,Si,6,,,,,,,,,O,27,688.6234401,3934.995716,,,,"(not clearly mentioned, probably total)",573 - 1173 K,AC,Table 3,-
"Nakayama et al., J. Mater. Chem. 5, 1801 (1995).",10.1039/JM9950501801,1995,Apatites,Nd10Si6O27,Nd,10,,,,,Si,6,,,,,,,,,O,27,633.225699,1242.84335,,,,"(not clearly mentioned, probably total)",573 - 1173 K,AC,Table 3,-
"Nakayama et al., J. Mater. Chem. 5, 1801 (1995).",10.1039/JM9950501801,1995,Apatites,Sm10Si6O27,Sm,10,,,,,Si,6,,,,,,,,,O,27,683.8145301,230.5836373,,,,"(not clearly mentioned, probably total)",573 - 1173 K,AC,Table 3,-
"Nakayama et al., J. Mater. Chem. 5, 1801 (1995).",10.1039/JM9950501801,1995,Apatites,Gd10Si6O27,Gd,10,,,,,Si,6,,,,,,,,,O,27,725.2289722,33.14565726,,,,"(not clearly mentioned, probably total)",573 - 1173 K,AC,Table 3,-
"Nakayama et al., J. Mater. Chem. 5, 1801 (1995).",10.1039/JM9950501801,1995,Apatites,Dy10Si6O27,Dy,10,,,,,Si,6,,,,,,,,,O,27,1181.459672,1537.500301,,,,"(not clearly mentioned, probably total)",573 - 1173 K,AC,Table 3,-
"Nakayama et al., J. Mater. Chem. 5, 1801 (1995).",10.1039/JM9950501801,1995,Apatites,Y10Si6O27,Y,10,,,,,Si,6,,,,,,,,,O,27,1272.431356,257.8352683,,,,"(not clearly mentioned, probably total)",573 - 1173 K,AC,Table 3,-
"Nakayama et al., J. Mater. Chem. 5, 1801 (1995).",10.1039/JM9950501801,1995,Apatites,Ho10Si6O27,Ho,10,,,,,Si,6,,,,,,,,,O,27,1357.974751,3365.629586,,,,"(not clearly mentioned, probably total)",573 - 1173 K,AC,Table 3,-
"Nakayama et al., J. Mater. Chem. 5, 1801 (1995).",10.1039/JM9950501801,1995,Apatites,Er10Si6O27,Er,10,,,,,Si,6,,,,,,,,,O,27,1306.399073,625.4120161,,,,"(not clearly mentioned, probably total)",573 - 1173 K,AC,Table 3,-
"Nakayama et al., J. Mater. Chem. 5, 1801 (1995).",10.1039/JM9950501801,1995,Apatites,Yb10Si6O27,Yb,10,,,,,Si,6,,,,,,,,,O,27,1224.248445,298.8077854,,,,"(not clearly mentioned, probably total)",573 - 1173 K,AC,Table 3,-
"Nakayama et al., J. Mater. Chem. 5, 1801 (1995).",10.1039/JM9950501801,1995,Apatites,Nd4Si6O27,Nd,4,,,,,Si,6,,,,,,,,,O,27,2309.699434,196751682.8,,,,"(not clearly mentioned, probably total)",573 - 1173 K,AC,Table 3,-
"Nakayama et al., J. Mater. Chem. 5, 1801 (1995).",10.1039/JM9950501801,1995,Apatites,Nd5Si6O27,Nd,5,,,,,Si,6,,,,,,,,,O,27,2356.569232,203332699,,,,"(not clearly mentioned, probably total)",573 - 1173 K,AC,Table 3,-
"Nakayama et al., J. Mater. Chem. 5, 1801 (1995).",10.1039/JM9950501801,1995,Apatites,Nd6Si6O27,Nd,6,,,,,Si,6,,,,,,,,,O,27,2403.439029,547094019.4,,,,"(not clearly mentioned, probably total)",573 - 1173 K,AC,Table 3,-
"Nakayama et al., J. Mater. Chem. 5, 1801 (1995).",10.1039/JM9950501801,1995,Apatites,Nd7Si6O27,Nd,7,,,,,Si,6,,,,,,,,,O,27,969.6857364,217.5816757,,,,"(not clearly mentioned, probably total)",573 - 1173 K,AC,Table 3,-
"Nakayama et al., J. Mater. Chem. 5, 1801 (1995).",10.1039/JM9950501801,1995,Apatites,Nd8Si6O27,Nd,8,,,,,Si,6,,,,,,,,,O,27,853.1411157,301.6579569,,,,"(not clearly mentioned, probably total)",573 - 1173 K,AC,Table 3,-
"Nakayama et al., J. Mater. Chem. 5, 1801 (1995).",10.1039/JM9950501801,1995,Apatites,Nd9Si6O27,Nd,9,,,,,Si,6,,,,,,,,,O,27,772.8179934,354.4135116,,,,"(not clearly mentioned, probably total)",573 - 1173 K,AC,Table 3,-
"Nakayama et al., J. Mater. Chem. 5, 1801 (1995).",10.1039/JM9950501801,1995,Apatites,Nd11Si6O27,Nd,11,,,,,Si,6,,,,,,,,,O,27,644.9922915,225.3089696,,,,"(not clearly mentioned, probably total)",573 - 1173 K,AC,Table 3,-
"Nakayama et al., J. Mater. Chem. 5, 1801 (1995).",10.1039/JM9950501801,1995,Apatites,Nd12Si6O27,Nd,12,,,,,Si,6,,,,,,,,,O,27,1322.9304,1869.663363,,,,"(not clearly mentioned, probably total)",573 - 1173 K,AC,Table 3,-
"Nakayama et al., J. Mater. Chem. 5, 1801 (1995).",10.1039/JM9950501801,1995,Apatites,Nd8Ca2Si6O26,Nd,8,Ca,2,,,Si,6,,,,,,,,,O,26,950.6878864,12.25782211,,,,"(not clearly mentioned, probably total)",573 - 1173 K,AC,Table 3,-
"Nakayama et al., J. Mater. Chem. 5, 1801 (1995).",10.1039/JM9950501801,1995,Apatites,Nd8Sr2Si6O26,Nd,8,Sr,2,,,Si,6,,,,,,,,,O,26,1154.262924,90.78017471,,,,"(not clearly mentioned, probably total)",573 - 1173 K,AC,Table 3,-
"Nakayama et al., J. Mater. Chem. 5, 1801 (1995).",10.1039/JM9950501801,1995,Apatites,Nd8Ba2Si6O26,Nd,8,Ba,2,,,Si,6,,,,,,,,,O,26,832.9046475,16.44608736,,,,"(not clearly mentioned, probably total)",573 - 1173 K,AC,Table 3,-
"Nakayama et al., J. Mater. Chem. 5, 1801 (1995).",10.1039/JM9950501801,1995,Apatites,Nd5Ba5Si6O24.5,Nd,5,Ba,5,,,Si,6,,,,,,,,,O,24.5,816.4414738,18.12876908,,,,"(not clearly mentioned, probably total)",573 - 1173 K,AC,Table 3,-
"Abram et al., J. Mater. Chem. 11, 1978 (2001).",10.1039/b104006p,2001,Apatites,La9.33Si6O26,La,9.33,,,,,Si,6,,,,,,,,,O,26,913.8299035,103776.3663,,,,bulk,373 - 673 K,AC,Fig. 2,log sigma-1000/T
"Abram et al., J. Mater. Chem. 11, 1978 (2001).",10.1039/b104006p,2001,Apatites,La9.5Si5.5Al0.5O26,La,9.5,,,,,Si,5.5,Al,0.5,,,,,,,O,26,744.573451,95644.65604,,,,bulk,373 - 673 K,AC,Fig. 2,log sigma-1000/T
"Abram et al., J. Mater. Chem. 11, 1978 (2001).",10.1039/b104006p,2001,Apatites,La9.67Si5AlO26,La,9.67,,,,,Si,5,Al,1,,,,,,,O,26,695.2372178,74796.72734,,,,bulk,373 - 673 K,AC,Fig. 2,log sigma-1000/T
"Abram et al., J. Mater. Chem. 11, 1978 (2001).",10.1039/b104006p,2001,Apatites,La9.83Si4.5Al1.5O26,La,9.83,,,,,Si,4.5,Al,1.5,,,,,,,O,26,676.1367157,91874.13123,,,,bulk,373 - 673 K,AC,Fig. 2,log sigma-1000/T
"Abram et al., J. Mater. Chem. 11, 1978 (2001).",10.1039/b104006p,2001,Apatites,La10Si4Al2O26,La,10,,,,,Si,4,Al,2,,,,,,,O,26,731.6264493,5172.75706,,,,bulk,373 - 673 K,AC,Fig. 2,log sigma-1000/T
"Slater et al., J. Solid State Chem. 178, 2050 (2005).",10.1016/j.jssc.2005.04.018,2005,Apatites,La10Si5.5Al0.5O26.75,La,10,,,,,Si,5.5,Al,0.5,,,,,,,O,26.75,709.6219802,108361.8086,,,,total,673 - 1223 K,AC,Fig. 6,log sigma-10000/T
"Slater et al., J. Solid State Chem. 178, 2050 (2005).",10.1016/j.jssc.2005.04.018,2005,Apatites,La9.67Si5.5Al0.5O26.25,La,9.67,,,,,Si,5.5,Al,0.5,,,,,,,O,26.25,699.9128002,51995.5584,,,,total,673 - 1223 K,AC,Fig. 6,log sigma-10000/T
"Leon-Reina et al., Chem. Mater. 17, 596 (2005).",10.1021/cm048361r,2005,Apatites,La9.5Ge5.5Al0.5O26,La,9.5,,,,,Ge,5.5,Al,0.5,,,,,,,O,26,1140.985897,96251610.87,587.7157397,99251.79693,953.16862,bulk,523 - 1273 K,AC,Fig. 3,log sigma-1000/T
"Leon-Reina et al., Chem. Mater. 17, 596 (2005).",10.1021/cm048361r,2005,Apatites,La9.6Ge5.5Al0.5O26.15,La,9.6,,,,,Ge,5.5,Al,0.5,,,,,,,O,26.15,1111.434393,4901014.317,713.6033139,35175.84973,949.6060629,bulk,523 - 1273 K,AC,Fig. 3,log sigma-1000/T
"Leon-Reina et al., Chem. Mater. 17, 596 (2005).",10.1021/cm048361r,2005,Apatites,La9.67Ge5.5Al0.5O26.255,La,9.67,,,,,Ge,5.5,Al,0.5,,,,,,,O,26.255,1157.81704,10069794.32,501.8363536,3707.280017,970.2917666,bulk,523 - 1273 K,AC,Fig. 3,log sigma-1000/T
"Leon-Reina et al., Chem. Mater. 17, 596 (2005).",10.1021/cm048361r,2005,Apatites,La9.75Ge5.5Al0.5O26.375,La,9.75,,,,,Ge,5.5,Al,0.5,,,,,,,O,26.375,1227.102036,20247575.88,594.2847986,8908.327765,944.6570285,bulk,523 - 1273 K,AC,Fig. 3,log sigma-1000/T
"Masubuchi et al., Solid State Ion. 177, 263 (2006).",10.1016/j.ssi.2005.09.015,2006,Apatites,La9.33Si6O26,La,9.33,,,,,Si,6,,,,,,,,,O,26,753.4797851,4572.73735,,,,"(not clearly mentioned, probably total)",473 - 1073 K,AC,Fig. 2,log sigmaT-1000/T
"Masubuchi et al., Solid State Ion. 177, 263 (2006).",10.1016/j.ssi.2005.09.015,2006,Apatites,La8Sr2Si6O26,La,8,Sr,2,,,Si,6,,,,,,,,,O,26,1186.840395,384.4325168,,,,"(not clearly mentioned, probably total)",473 - 1073 K,AC,Fig. 2,log sigmaT-1000/T
"Masubuchi et al., Solid State Ion. 177, 263 (2006).",10.1016/j.ssi.2005.09.015,2006,Apatites,Nd9.33Si6O26,Nd,9.33,,,,,Si,6,,,,,,,,,O,26,749.2772155,831.8936906,,,,"(not clearly mentioned, probably total)",473 - 1073 K,AC,Fig. 2,log sigmaT-1000/T
"Masubuchi et al., Solid State Ion. 177, 263 (2006).",10.1016/j.ssi.2005.09.015,2006,Apatites,Nd8Sr2Si6O26,Nd,8,Sr,2,,,Si,6,,,,,,,,,O,26,1228.148258,107.0452722,,,,"(not clearly mentioned, probably total)",473 - 1073 K,AC,Fig. 2,log sigmaT-1000/T
"Yoshioka, J. Am. Ceram. Soc. 90, 3099 (2007).",10.1111/j.1551-2916.2007.01862.x,2007,Apatites,La9.33Si6O26,La,9.33,,,,,Si,6,,,,,,,,,O,26,888.4615979,9588.916267,,,,bulk,773 - 1173 K,AC,Table 1,-
"Yoshioka, J. Am. Ceram. Soc. 90, 3099 (2007).",10.1111/j.1551-2916.2007.01862.x,2007,Apatites,La9.67Si6O26.5,La,9.67,,,,,Si,6,,,,,,,,,O,26.5,763.4257506,29349.13409,,,,bulk,773 - 1173 K,AC,Table 1,-
"Yoshioka, J. Am. Ceram. Soc. 90, 3099 (2007).",10.1111/j.1551-2916.2007.01862.x,2007,Apatites,La10Si6O27,La,10,,,,,Si,6,,,,,,,,,O,27,485.0301221,6514.625706,,,,bulk,773 - 1173 K,AC,Table 1,-
"Yoshioka, J. Am. Ceram. Soc. 90, 3099 (2007).",10.1111/j.1551-2916.2007.01862.x,2007,Apatites,La9.33Sr0.33Si6O26.33,La,9.33,Sr,0.33,,,Si,6,,,,,,,,,O,26.33,742.3901345,21401.68844,,,,bulk,773 - 1173 K,AC,Table 1,-
"Yoshioka, J. Am. Ceram. Soc. 90, 3099 (2007).",10.1111/j.1551-2916.2007.01862.x,2007,Apatites,La9.33Sr0.67Si6O26.67,La,9.33,Sr,0.67,,,Si,6,,,,,,,,,O,26.67,461.5768835,5213.097257,,,,bulk,773 - 1173 K,AC,Table 1,-
"Yoshioka, J. Am. Ceram. Soc. 90, 3099 (2007).",10.1111/j.1551-2916.2007.01862.x,2007,Apatites,La9.33Nd0.33Si6O26.5,La,9.33,Nd,0.33,,,Si,6,,,,,,,,,O,26.5,723.3200478,32147.37871,,,,bulk,773 - 1173 K,AC,Table 1,-
"Yoshioka, J. Am. Ceram. Soc. 90, 3099 (2007).",10.1111/j.1551-2916.2007.01862.x,2007,Apatites,La9.33Nd0.67Si6O27,La,9.33,Nd,0.67,,,Si,6,,,,,,,,,O,27,558.1784977,16166.38308,,,,bulk,773 - 1173 K,AC,Table 1,-
"Yoshioka, J. Am. Ceram. Soc. 90, 3099 (2007).",10.1111/j.1551-2916.2007.01862.x,2007,Apatites,La9.533Si5.4Al0.6O26,La,9.533,,,,,Si,5.4,Al,0.6,,,,,,,O,26,689.2264299,14451.88455,,,,bulk,773 - 1173 K,AC,Table 1,-
"Yoshioka, J. Am. Ceram. Soc. 90, 3099 (2007).",10.1111/j.1551-2916.2007.01862.x,2007,Apatites,La9.633Si5.1Al0.9O26,La,9.633,,,,,Si,5.1,Al,0.9,,,,,,,O,26,579.4377167,4634.220794,,,,bulk,773 - 1173 K,AC,Table 1,-
"Yoshioka, J. Am. Ceram. Soc. 90, 3099 (2007).",10.1111/j.1551-2916.2007.01862.x,2007,Apatites,La9.733Si4.8Al1.2O26,La,9.733,,,,,Si,4.8,Al,1.2,,,,,,,O,26,373.9668608,1102.449117,,,,bulk,773 - 1173 K,AC,Table 1,-
"Yoshioka, J. Am. Ceram. Soc. 90, 3099 (2007).",10.1111/j.1551-2916.2007.01862.x,2007,Apatites,La9.833Si4.5Al1.5O26,La,9.833,,,,,Si,4.5,Al,1.5,,,,,,,O,26,520.3910244,1909.880597,,,,bulk,773 - 1173 K,AC,Table 1,-
"Yoshioka, J. Am. Ceram. Soc. 90, 3099 (2007).",10.1111/j.1551-2916.2007.01862.x,2007,Apatites,La9.933Si4.2Al1.8O26,La,9.933,,,,,Si,4.2,Al,1.8,,,,,,,O,26,997.9446678,198441.8682,,,,bulk,773 - 1173 K,AC,Table 1,-
"Yoshioka, J. Am. Ceram. Soc. 90, 3099 (2007).",10.1111/j.1551-2916.2007.01862.x,2007,Apatites,La9.533Si5.7Mg0.6O26,La,9.533,,,,,Si,5.7,Mg,0.6,,,,,,,O,26,502.8586797,10862.5349,,,,bulk,773 - 1173 K,AC,Table 1,-
"Yoshioka, J. Am. Ceram. Soc. 90, 3099 (2007).",10.1111/j.1551-2916.2007.01862.x,2007,Apatites,La9.733Si5.4Mg0.6O26,La,9.733,,,,,Si,5.4,Mg,0.6,,,,,,,O,26,453.2164153,4040.839538,,,,bulk,773 - 1173 K,AC,Table 1,-
"Yoshioka, J. Am. Ceram. Soc. 90, 3099 (2007).",10.1111/j.1551-2916.2007.01862.x,2007,Apatites,La9.933Si5.1Mg0.9O26,La,9.933,,,,,Si,5.1,Mg,0.9,,,,,,,O,26,561.3341583,8828.477204,,,,bulk,773 - 1173 K,AC,Table 1,-
"Tao et al., Chem. Mater. 25, 1109 (2013).",10.1021/cm4000685,2013,Apatites,Nd9.33333Si6Al0O26,Nd,9.33333,,,,,Si,6,Al,0,,,,,,,O,26,707.6271183,4227515.509,,,,bulk,643 - 1133 K,AC,Fig. 4,log sigmaT-1000/T
"Tao et al., Chem. Mater. 25, 1109 (2013).",10.1021/cm4000685,2013,Apatites,Nd9.5Si5.5Al0.5O26,Nd,9.5,,,,,Si,5.5,Al,0.5,,,,,,,O,26,658.3956351,14490427.59,,,,bulk,643 - 1133 K,AC,Fig. 4,log sigmaT-1000/T
"Tao et al., Chem. Mater. 25, 1109 (2013).",10.1021/cm4000685,2013,Apatites,Nd9.83333Si4.5Al1.5O26,Nd,9.83333,,,,,Si,4.5,Al,1.5,,,,,,,O,26,779.250615,70505840.26,,,,bulk,643 - 1133 K,AC,Fig. 4,log sigmaT-1000/T
"Tao et al., Chem. Mater. 25, 1109 (2013).",10.1021/cm4000685,2013,Apatites,Nd10Si4Al2O26,Nd,10,,,,,Si,4,Al,2,,,,,,,O,26,893.6012932,48797280.64,,,,bulk,643 - 1133 K,AC,Fig. 4,log sigmaT-1000/T
"Arikawa et al., Solid State Ion. 136, 31 (2000).",10.1016/S0167-2738(00)00386-6,2020,Apatites,La9Ge6SrO26.5,La,9,,,,,Ge,6,Sr,1,,,,,,,O,26.5,867.0518512,620337.3638,,,,total,810 - 1220 K,four-probe DC,Fig. 7,log sigma-1000/T
"Arikawa et al., Solid State Ion. 136, 31 (2000).",10.1016/S0167-2738(00)00386-6,2020,Apatites,La10Ge6O27,La,10,,,,,Ge,6,,,,,,,,,O,27,1829.395307,55187307920,646.901008,88998.79992,1080,total,810 - 1220 K,four-probe DC,Fig. 7,log sigma-1000/T
"Arikawa et al., Solid State Ion. 136, 31 (2000).",10.1016/S0167-2738(00)00386-6,2020,Apatites,La9.75Si6Sr0.25O26.895,La,9.75,,,,,Si,6,Sr,0.25,,,,,,,O,26.895,560.8565939,16075.99501,,,,total,810 - 1220 K,four-probe DC,Fig. 7,log sigma-1000/T
"Arikawa et al., Solid State Ion. 136, 31 (2000).",10.1016/S0167-2738(00)00386-6,2020,Apatites,La10Si6O27,La,10,,,,,Si,6,,,,,,,,,O,27,630.6759253,5909.055112,,,,total,810 - 1220 K,four-probe DC,Fig. 7,log sigma-1000/T
"Wei et al., Energy Sci. Eng. 10, 525 (2022).",10.1002/ese3.1045,2022,Apatites,Ce9.76Si6O26.64,Ce,9.76,,,,,Si,6,,,,,,,,,O,26.64,920.6227142,127813.7768,,,,total,673 - 1073 K,AC,Fig. 9(a),log sigma-1000/T
"Wei et al., Energy Sci. Eng. 10, 525 (2022).",10.1002/ese3.1045,2022,Apatites,Ce10Si6O27,Ce,10,,,,,Si,6,,,,,,,,,O,27,925.1451592,178962.6612,,,,total,673 - 1073 K,AC,Fig. 9(b),log sigma-1000/T
"Wei et al., Energy Sci. Eng. 10, 525 (2022).",10.1002/ese3.1045,2022,Apatites,Ce10.36Si6O27.54,Ce,10.36,,,,,Si,6,,,,,,,,,O,27.54,916.810284,253547.3267,,,,total,673 - 1073 K,AC,Fig. 9(c),log sigma-1000/T
"Mart?n-Sede?o et al., Chem. Mater. 16, 4960 (2004).",10.1021/cm0487472,2004,Cuspidines,Sm4Ga2O9,Sm,4,,,,,Ga,2,,,,,,,,,O,9,1163.423818,998.0984112,,,,total,700 - 1300 K,AC,Fig. 7,log sigma-1000/T
"Mart?n-Sede?o et al., Chem. Mater. 16, 4960 (2004).",10.1021/cm0487472,2004,Cuspidines,Nd4Ga2O9,Nd,4,,,,,Ga,2,,,,,,,,,O,9,1128.039976,644.8621972,,,,total,700 - 1300 K,AC,Fig. 7,log sigma-1000/T
"Mart?n-Sede?o et al., Chem. Mater. 16, 4960 (2004).",10.1021/cm0487472,2004,Cuspidines,La4Ga2O9,La,4,,,,,Ga,2,,,,,,,,,O,9,1105.519078,1154.181066,,,,total,700 - 1300 K,AC,Fig. 7,log sigma-1000/T
"Mart?n-Sede?o et al., Chem. Mater. 16, 4960 (2004).",10.1021/cm0487472,2004,Cuspidines,La4Ga1.8Ge0.2O9.1,La,4,,,,,Ga,1.8,Ge,0.2,,,,,,,O,9.1,1224.940833,65773.48254,,,,total,700 - 1300 K,AC,Fig. 7,log sigma-1000/T
"Mart?n-Sede?o et al., Chem. Mater. 16, 4960 (2004).",10.1021/cm0487472,2004,Cuspidines,La4Ga1.6Ge0.4O9.2,La,4,,,,,Ga,1.6,Ge,0.4,,,,,,,O,9.2,1312.990005,438429.2854,,,,total,700 - 1300 K,AC,Fig. 7,log sigma-1000/T
"Mart?n-Sede?o et al., Chem. Mater. 16, 4960 (2004).",10.1021/cm0487472,2004,Cuspidines,La4Ga1.4Ge0.6O9.3,La,4,,,,,Ga,1.4,Ge,0.6,,,,,,,O,9.3,1231.668385,487980.0577,,,,total,700 - 1300 K,AC,Fig. 7,log sigma-1000/T
"Chesnaud et al., Chem. Mater. 16, 5372 (2004).",10.1021/cm048910t,2004,Cuspidines,Nd4Ga2O9,Nd,4,,,,,Ga,2,,,,,,,,,O,9,1079.867484,781.7535472,,,,"(not clearly mentioned, probably total)",300 - 1073 K,AC,Fig. 17,log sigmaT-1000/T
"Chesnaud et al., Chem. Mater. 16, 5372 (2004).",10.1021/cm048910t,2004,Cuspidines,Nd4Ga1.95Ge0.05O9.025,Nd,4,,,,,Ga,1.95,Ge,0.05,,,,,,,O,9.025,1245.06483,60551.89571,,,,"(not clearly mentioned, probably total)",300 - 1073 K,AC,Fig. 17,log sigmaT-1000/T
"Chesnaud et al., Chem. Mater. 16, 5372 (2004).",10.1021/cm048910t,2004,Cuspidines,Nd4Ga1.9Ge0.1O9.05,Nd,4,,,,,Ga,1.9,Ge,0.1,,,,,,,O,9.05,1282.732287,96442.0723,,,,"(not clearly mentioned, probably total)",300 - 1073 K,AC,Fig. 17,log sigmaT-1000/T
"Chesnaud et al., Chem. Mater. 16, 5372 (2004).",10.1021/cm048910t,2004,Cuspidines,Nd4Ga1.85Ge0.15O9.075,Nd,4,,,,,Ga,1.85,Ge,0.15,,,,,,,O,9.075,1303.083578,217451.7493,,,,"(not clearly mentioned, probably total)",300 - 1073 K,AC,Fig. 17,log sigmaT-1000/T
"Chesnaud et al., Chem. Mater. 16, 5372 (2004).",10.1021/cm048910t,2004,Cuspidines,Nd4Ga1.8Ge0.2O9.1,Nd,4,,,,,Ga,1.8,Ge,0.2,,,,,,,O,9.1,1311.525678,188732.3705,,,,"(not clearly mentioned, probably total)",300 - 1073 K,AC,Fig. 17,log sigmaT-1000/T
"Chesnaud et al., Chem. Mater. 16, 5372 (2004).",10.1021/cm048910t,2004,Cuspidines,Nd4Ga1.75Ge0.25O9.125,Nd,4,,,,,Ga,1.75,Ge,0.25,,,,,,,O,9.125,1264.502422,127616.093,,,,"(not clearly mentioned, probably total)",300 - 1073 K,AC,Fig. 17,log sigmaT-1000/T
"Chesnaud et al., Chem. Mater. 16, 5372 (2004).",10.1021/cm048910t,2004,Cuspidines,Nd4Ga1.7Ge0.3O9.15,Nd,4,,,,,Ga,1.7,Ge,0.3,,,,,,,O,9.15,1356.382879,711280.4025,,,,"(not clearly mentioned, probably total)",300 - 1073 K,AC,Fig. 17,log sigmaT-1000/T
"Chesnaud et al., Chem. Mater. 16, 5372 (2004).",10.1021/cm048910t,2004,Cuspidines,Nd4Ga1.65Ge0.35O9.175,Nd,4,,,,,Ga,1.65,Ge,0.35,,,,,,,O,9.175,1245.886923,608875.8411,,,,"(not clearly mentioned, probably total)",300 - 1073 K,AC,Fig. 17,log sigmaT-1000/T
"Chesnaud et al., Chem. Mater. 16, 5372 (2004).",10.1021/cm048910t,2004,Cuspidines,Nd4Ga1.6Ge0.4O9.2,Nd,4,,,,,Ga,1.6,Ge,0.4,,,,,,,O,9.2,1224.610305,516900.1736,,,,"(not clearly mentioned, probably total)",300 - 1073 K,AC,Fig. 19,log sigmaT-1000/T
"Chesnaud et al., Chem. Mater. 16, 5372 (2004).",10.1021/cm048910t,2004,Cuspidines,La4Ga1.6Ge0.4O9.2,La,4,,,,,Ga,1.6,Ge,0.4,,,,,,,O,9.2,1449.553663,497813.1868,,,,"(not clearly mentioned, probably total)",300 - 1073 K,AC,Fig. 19,log sigmaT-1000/T
"Chesnaud et al., Chem. Mater. 16, 5372 (2004).",10.1021/cm048910t,2004,Cuspidines,Gd4Ga1.6Ge0.4O9.2,Gd,4,,,,,Ga,1.6,Ge,0.4,,,,,,,O,9.2,1464.290897,75883.22442,,,,"(not clearly mentioned, probably total)",300 - 1073 K,AC,Fig. 19,log sigmaT-1000/T
"Mart?n-Sede?o et al., Chem. Mater. 17, 5989 (2005).",10.1021/cm051117v,2005,Cuspidines,La4Ga2O9,La,4,,,,,Ga,2,,,,,,,,,O,9,1089.807429,847.2577442,,,,bulk,820 - 1290 K,AC,Fig. 4,log sigma-1000/T
"Mart?n-Sede?o et al., Chem. Mater. 17, 5989 (2005).",10.1021/cm051117v,2005,Cuspidines,La4Ga1.7Ti0.3O9.15,La,4,,,,,Ga,1.7,Ti,0.3,,,,,,,O,9.15,1441.506212,82379.80594,,,,bulk,820 - 1290 K,AC,Fig. 4,log sigma-1000/T
"Mart?n-Sede?o et al., Chem. Mater. 17, 5989 (2005).",10.1021/cm051117v,2005,Cuspidines,La4GaTiO9.5,La,4,,,,,Ga,1,Ti,1,,,,,,,O,9.5,1597.325298,1021578.137,,,,bulk,820 - 1290 K,AC,Fig. 4,log sigma-1000/T
"Mart?n-Sede?o et al., Chem. Mater. 17, 5989 (2005).",10.1021/cm051117v,2005,Cuspidines,La4Ga0.3Ti1.7O9.85,La,4,,,,,Ga,0.3,Ti,1.7,,,,,,,O,9.85,1569.23757,737263.0054,,,,bulk,820 - 1290 K,AC,Fig. 4,log sigma-1000/T
"Thomas et al., Chem. Mater. 22, 2510 (2010).",10.1021/cm903132w,2010,Melilites,LaSrGa3O7,La,1,Sr,1,,,Ga,3,,,,,,,,,O,7,1325.860492,15568.92948,,,,total,673 - 1273 K,AC,Fig. 10(a),ln sigmaT-1000/T
"Thomas et al., Chem. Mater. 22, 2510 (2010).",10.1021/cm903132w,2010,Melilites,La1.1Sr0.9Ga3O7.05,La,1.1,Sr,0.9,,,Ga,3,,,,,,,,,O,7.05,1013.895896,71189.54594,,,,total,673 - 1273 K,AC,Fig. 10(a),ln sigmaT-1000/T
"Thomas et al., Chem. Mater. 22, 2510 (2010).",10.1021/cm903132w,2010,Melilites,La1.2Sr0.8Ga3O7.1,La,1.2,Sr,0.8,,,Ga,3,,,,,,,,,O,7.1,937.8946886,165405.8261,,,,total,673 - 1273 K,AC,Fig. 10(a),ln sigmaT-1000/T
"Thomas et al., Chem. Mater. 22, 2510 (2010).",10.1021/cm903132w,2010,Melilites,La1.3Sr0.7Ga3O7.15,La,1.3,Sr,0.7,,,Ga,3,,,,,,,,,O,7.15,952.3551855,369317.8532,,,,total,673 - 1273 K,AC,Fig. 10(a),ln sigmaT-1000/T
"Thomas et al., Chem. Mater. 22, 2510 (2010).",10.1021/cm903132w,2010,Melilites,La1.4Sr0.6Ga3O7.2,La,1.4,Sr,0.6,,,Ga,3,,,,,,,,,O,7.2,828.647449,241324.9817,,,,total,673 - 1273 K,AC,Fig. 10(a),ln sigmaT-1000/T
"Thomas et al., Chem. Mater. 22, 2510 (2010).",10.1021/cm903132w,2010,Melilites,La1.54Sr0.46Ga3O7.27,La,1.54,Sr,0.46,,,Ga,3,,,,,,,,,O,7.27,765.3781108,171543.7284,,,,total,673 - 1273 K,AC,Fig. 10(a),ln sigmaT-1000/T
"Thomas et al., Chem. Mater. 22, 2510 (2010).",10.1021/cm903132w,2010,Melilites,La1.56Sr0.44Ga3O7.28,La,1.56,Sr,0.44,,,Ga,3,,,,,,,,,O,7.28,703.8651842,119276.5325,,,,total,673 - 1273 K,AC,Fig. 10(a),ln sigmaT-1000/T
"Thomas et al., Chem. Mater. 22, 2510 (2010).",10.1021/cm903132w,2010,Melilites,La1.58Sr0.42Ga3O7.29,La,1.58,Sr,0.42,,,Ga,3,,,,,,,,,O,7.29,795.6344182,444339.0869,,,,total,673 - 1273 K,AC,Fig. 10(a),ln sigmaT-1000/T
"Thomas et al., Chem. Mater. 22, 2510 (2010).",10.1021/cm903132w,2010,Melilites,La1.6Sr0.4Ga3O7.3,La,1.6,Sr,0.4,,,Ga,3,,,,,,,,,O,7.3,825.0798531,785477.3418,,,,total,673 - 1273 K,AC,Fig. 10(a),ln sigmaT-1000/T
"Thomas et al., Chem. Mater. 22, 2510 (2010).",10.1021/cm903132w,2010,Melilites,La1.62Sr0.38Ga3O7.31,La,1.62,Sr,0.38,,,Ga,3,,,,,,,,,O,7.31,849.6447235,810101.3876,,,,total,673 - 1273 K,AC,Fig. 10(a),ln sigmaT-1000/T
"Thomas et al., Chem. Mater. 22, 2510 (2010).",10.1021/cm903132w,2010,Melilites,La1.64Sr0.36Ga3O7.32,La,1.64,Sr,0.36,,,Ga,3,,,,,,,,,O,7.32,910.1085926,1102255.428,,,,total,673 - 1273 K,AC,Fig. 10(a),ln sigmaT-1000/T
"Diaz-Lopez et al., Chem. Mater. 31, 5742 (2019).",10.1021/acs.chemmater.9b01734,2019,Melilites,La3Ga5GeO14,La,3,,,,,Ga,5,Ge,1,,,,,,,O,14,1339.785609,36018.86583,,,,bulk,623 - 1273 K,AC,Fig. 10,log sigma-1000/T
"Diaz-Lopez et al., Chem. Mater. 31, 5742 (2019).",10.1021/acs.chemmater.9b01734,2019,Melilites,La3Ga4.9Ge1.1O14.05,La,3,,,,,Ga,4.9,Ge,1.1,,,,,,,O,14.05,1167.692261,90936.2889,,,,bulk,623 - 1273 K,AC,Fig. 10,log sigma-1000/T
"Diaz-Lopez et al., Chem. Mater. 31, 5742 (2019).",10.1021/acs.chemmater.9b01734,2019,Melilites,La3Ga4.8Ge1.2O14.1,La,3,,,,,Ga,4.8,Ge,1.2,,,,,,,O,14.1,1264.105068,1358718.496,,,,bulk,623 - 1273 K,AC,Fig. 10,log sigma-1000/T
"Diaz-Lopez et al., Chem. Mater. 31, 5742 (2019).",10.1021/acs.chemmater.9b01734,2019,Melilites,La3Ga4.7Ge1.3O14.15,La,3,,,,,Ga,4.7,Ge,1.3,,,,,,,O,14.15,1240.41939,1547665.275,,,,bulk,623 - 1273 K,AC,Fig. 10,log sigma-1000/T
"Diaz-Lopez et al., Chem. Mater. 31, 5742 (2019).",10.1021/acs.chemmater.9b01734,2019,Melilites,La3Ga4.5Ge1.5O14.25,La,3,,,,,Ga,4.5,Ge,1.5,,,,,,,O,14.25,1244.455956,2564960.825,,,,bulk,623 - 1273 K,AC,Fig. 10,log sigma-1000/T
"Li et al., J. Mater. Chem. A 11, 5615 (2023).",10.1039/d2ta08334e,2023,Melilites,Ca2Ga2GeO7,Ca,2,,,,,Ga,2,Ge,1,,,,,,,O,7,1467.293573,18490.34716,,,,bulk,770 - 1250 K,AC,Fig. 3f,log sigma-1000/T
"Li et al., J. Mater. Chem. A 11, 5615 (2023).",10.1039/d2ta08334e,2023,Melilites,Ca1.95La0.05Ga2GeO7.025,Ca,1.95,La,0.05,,,Ga,2,Ge,1,,,,,,,O,7.025,1298.551679,57846.72649,,,,bulk,770 - 1250 K,AC,Fig. 3f,log sigma-1000/T
"Li et al., J. Mater. Chem. A 11, 5615 (2023).",10.1039/d2ta08334e,2023,Melilites,Ca1.9La0.1Ga2GeO7.05,Ca,1.9,La,0.1,,,Ga,2,Ge,1,,,,,,,O,7.05,1195.107283,81348.98256,,,,bulk,770 - 1250 K,AC,Fig. 3f,log sigma-1000/T
"Li et al., J. Mater. Chem. A 11, 5615 (2023).",10.1039/d2ta08334e,2023,Melilites,Ca1.85La0.15Ga2GeO7.075,Ca,1.85,La,0.15,,,Ga,2,Ge,1,,,,,,,O,7.075,1157.01874,80313.7855,,,,bulk,770 - 1250 K,AC,Fig. 3f,log sigma-1000/T
"Li et al., J. Mater. Chem. A 11, 5615 (2023).",10.1039/d2ta08334e,2023,Melilites,Ca1.8La0.2Ga2GeO7.1,Ca,1.8,La,0.2,,,Ga,2,Ge,1,,,,,,,O,7.1,1208.141693,121150.8896,,,,bulk,770 - 1250 K,AC,Fig. 3f,log sigma-1000/T
"Li et al., J. Mater. Chem. A 11, 5615 (2023).",10.1039/d2ta08334e,2023,Melilites,Ca1.75La0.25Ga2GeO7.125,Ca,1.75,La,0.25,,,Ga,2,Ge,1,,,,,,,O,7.125,1235.538237,129797.2278,,,,bulk,770 - 1250 K,AC,Fig. 3f,log sigma-1000/T
"Bazzaoui et al., Inorg. Chem. 63, 18902 (2024).",10.1021/acs.inorgchem.4c03172,2024,Melilites,Ca5Ga6O14,Ca,5,,,,,Ga,6,,,,,,,,,O,14,1319.335829,954.0170962,,,,total,620 - 1070 K,AC,Fig. 4(d),log sigma-1000/T
"Bazzaoui et al., Inorg. Chem. 63, 18902 (2024).",10.1021/acs.inorgchem.4c03172,2024,Melilites,Ca4.875La0.125Ga6O14.0625,Ca,4.875,La,0.125,,,Ga,6,,,,,,,,,O,14.0625,1320.668361,21098.96848,,,,total,620 - 1070 K,AC,Fig. 4(d),log sigma-1000/T
"Bazzaoui et al., Inorg. Chem. 63, 18902 (2024).",10.1021/acs.inorgchem.4c03172,2024,Melilites,Ca4.75La0.25Ga6O14.125,Ca,4.75,La,0.25,,,Ga,6,,,,,,,,,O,14.125,1312.823922,41537.7002,,,,total,620 - 1070 K,AC,Fig. 4(d),log sigma-1000/T
"Rotman & Tuller, J. Electroceram. 2, 95 (1998).",10.1023/A:1009974923893,1998,Garnets,Y3Al5O12,Y,3,,,,,Al,5,,,,,,,,,O,12,3160.678152,4496493208,,,,"(not clearly mentioned, probably total)",1390 - 1720 K,AC,Fig. 6,log sigma-10000/T
"Rotman & Tuller, J. Electroceram. 2, 95 (1998).",10.1023/A:1009974923893,1998,Garnets,Y3Al4.999Fe0.001O12,Y,3,,,,,Al,4.999,Fe,0.001,,,,,,,O,12,3467.428699,60475649143,,,,"(not clearly mentioned, probably total)",1390 - 1720 K,AC,Fig. 6,log sigma-10000/T
"Rotman & Tuller, J. Electroceram. 2, 95 (1998).",10.1023/A:1009974923893,1998,Garnets,Y3Al4.99Fe0.01O12,Y,3,,,,,Al,4.99,Fe,0.01,,,,,,,O,12,3161.333239,6673436037,,,,"(not clearly mentioned, probably total)",1390 - 1720 K,AC,Fig. 6,log sigma-10000/T
"Kharton et al., J. Electochem. Soc. 150, J33 (2003).",10.1149/1.1574810,2003,Garnets,Gd3Fe5O12,Gd,3,,,,,Fe,5,,,,,,,,,O,12,2217.954445,178482301,,,,total,700 - 1270 K,four-probe DC,Table 3,ln sigmaT-1/T
"Kharton et al., J. Electochem. Soc. 150, J33 (2003).",10.1149/1.1574810,2003,Garnets,Gd2.2Pr0.8Fe5O12,Gd,2.2,Pr,0.8,,,Fe,5,,,,,,,,,O,12,2321.597176,485165195.4,,,,total,520 - 1270 K,four-probe DC,Table 3,ln sigmaT-1/T
"Kharton et al., J. Electochem. Soc. 150, J33 (2003).",10.1149/1.1574810,2003,Garnets,Gd2.5Ca0.5Fe5O12,Gd,2.5,Ca,0.5,,,Fe,5,,,,,,,,,O,12,2186.861626,65659969.14,,,,total,300 - 1270 K,four-probe DC,Table 3,ln sigmaT-1/T
"Kharton et al., J. Electochem. Soc. 150, J33 (2003).",10.1149/1.1574810,2003,Garnets,Y2.5Ca0.5Fe5O12,Y,2.5,Ca,0.5,,,Fe,5,,,,,,,,,O,12,1979.576163,17894429.12,,,,total,300 - 1270 K,four-probe DC,Table 3,ln sigmaT-1/T
"Kharton et al., J. Electochem. Soc. 150, J33 (2003).",10.1149/1.1574810,2003,Garnets,Y2.5Ca0.5Fe4NiO12,Y,2.5,Ca,0.5,,,Fe,4,Ni,1,,,,,,,O,12,1824.112067,11994994.55,,,,total,500 - 1250 K,four-probe DC,Table 3,ln sigmaT-1/T
"Kharton et al., J. Electochem. Soc. 150, J33 (2003).",10.1149/1.1574810,2003,Garnets,Y2.5Ca0.25Nd0.25Fe5O12,Y,2.5,Ca,0.25,Nd,0.25,Fe,5,,,,,,,,,O,12,1948.483344,24154952.75,,,,total,400 - 1250 K,four-probe DC,Table 3,ln sigmaT-1/T
"Kramer & Tuller, Solid State Ion. 82, 15 (1995).",10.1016/0167-2738(95)00156-Z,1995,Pyrochlores,Gd2Ti2O7,Gd,2,,,,,Ti,2,,,,,,,,,O,7,1111.182615,4881.905786,,,,bulk,1073 - 1373 K,two-probe AC,Fig. 8,log sigma-10000/T
"Kramer & Tuller, Solid State Ion. 82, 15 (1995).",10.1016/0167-2738(95)00156-Z,1995,Pyrochlores,Gd1.995Ca0.005Ti2O7,Gd,1.995,Ca,0.005,,,Ti,2,,,,,,,,,O,7,1002.388544,6326.113664,,,,bulk,1073 - 1373 K,two-probe AC,Fig. 8,log sigma-10000/T
"Kramer & Tuller, Solid State Ion. 82, 15 (1995).",10.1016/0167-2738(95)00156-Z,1995,Pyrochlores,Gd1.96Ca0.04Ti2O7,Gd,1.96,Ca,0.04,,,Ti,2,,,,,,,,,O,7,678.3790702,16512.18253,,,,bulk,1073 - 1373 K,two-probe AC,Fig. 8,log sigma-10000/T
"Kramer & Tuller, Solid State Ion. 82, 15 (1995).",10.1016/0167-2738(95)00156-Z,1995,Pyrochlores,Gd1.9Ca0.1Ti2O7,Gd,1.9,Ca,0.1,,,Ti,2,,,,,,,,,O,7,699.715972,58291.78659,,,,bulk,1073 - 1373 K,two-probe AC,Fig. 8,log sigma-10000/T
"Kramer & Tuller, Solid State Ion. 82, 15 (1995).",10.1016/0167-2738(95)00156-Z,1995,Pyrochlores,Gd1.8Ca0.2Ti2O7,Gd,1.8,Ca,0.2,,,Ti,2,,,,,,,,,O,7,772.6233734,180371.9776,,,,bulk,1073 - 1373 K,two-probe AC,Fig. 8,log sigma-10000/T
"Kramer & Tuller, Solid State Ion. 82, 15 (1995).",10.1016/0167-2738(95)00156-Z,1995,Pyrochlores,Gd1.7Ca0.3Ti2O7,Gd,1.7,Ca,0.3,,,Ti,2,,,,,,,,,O,7,776.1540615,130479.6812,,,,bulk,1073 - 1373 K,two-probe AC,Fig. 8,log sigma-10000/T
"Morkhova et al., J. Phys. Chem. C 127, 52 (2023).",10.1021/acs.jpcc.2c06631,2023,Columbites,MgNb2O6,Mg,1,,,,,Nb,2,,,,,,,,,O,6,420.7844816,0.018161101,939.3503108,212.9965282,673,"(not clearly mentioned, probably total)",370 - 1030 K,AC,Fig. 3(a),log sigma-1000/T
"Morkhova et al., J. Phys. Chem. C 127, 52 (2023).",10.1021/acs.jpcc.2c06631,2023,Columbites,Mg0.9Li0.1Nb2O5.95,Mg,0.9,Li,0.1,,,Nb,2,,,,,,,,,O,5.95,543.4870656,0.100223858,972.5644128,345.0393673,673,"(not clearly mentioned, probably total)",370 - 1030 K,AC,Fig. 3(a),log sigma-1000/T
"Morkhova et al., J. Phys. Chem. C 127, 52 (2023).",10.1021/acs.jpcc.2c06631,2023,Columbites,Mg0.8Li0.2Nb2O5.9,Mg,0.8,Li,0.2,,,Nb,2,,,,,,,,,O,5.9,470.1520809,0.008847384,915.8884257,25.6942365,673,"(not clearly mentioned, probably total)",370 - 1030 K,AC,Fig. 3(a),log sigma-1000/T
"Morkhova et al., J. Phys. Chem. C 127, 52 (2023).",10.1021/acs.jpcc.2c06631,2023,Columbites,Mg0.9Cu0.1Nb2O5.95,Mg,0.9,Cu,0.1,,,Nb,2,,,,,,,,,O,5.95,287.9550126,3.815773331,332.8804615,10.69933823,673,"(not clearly mentioned, probably total)",370 - 1030 K,AC,Fig. 3(a),log sigma-1000/T
"Morkhova et al., J. Phys. Chem. C 127, 52 (2023).",10.1021/acs.jpcc.2c06631,2023,Columbites,Mg0.8Cu0.2Nb2O5.9,Mg,0.8,Cu,0.2,,,Nb,2,,,,,,,,,O,5.9,314.0647503,66.35682372,310.027109,68.28973167,673,"(not clearly mentioned, probably total)",370 - 1030 K,AC,Fig. 3(a),log sigma-1000/T
"Singh & Goodenough, Energy Environ. Sci. 5, 9626 (2012).",10.1039/C2EE22978A,2012,a-SrSiO3,Sr0.8K0.2SiO2.9,Sr,0.8,K,0.2,,,Si,1,,,,,,,,,O,2.9,1256.856149,7190081.144,,,,"(not clearly mentioned, probably total)",673 - 1073 K,two-probe AC,Fig. 5(a),log sigma-1000/T
"Singh & Goodenough, Energy Environ. Sci. 5, 9626 (2012).",10.1039/C2EE22978A,2012,a-SrSiO3,Sr0.85K0.15GeO2.925,Sr,0.85,K,0.15,,,Ge,1,,,,,,,,,O,2.925,1438.550242,725326248.3,730.000288,54209.28329,,"(not clearly mentioned, probably total)",673 - 1073 K,two-probe AC,Fig. 5(a),log sigma-1000/T
"Singh & Goodenough, Energy Environ. Sci. 5, 9626 (2012).",10.1039/C2EE22978A,2012,a-SrSiO3,Sr0.9K0.1GeO2.95,Sr,0.9,K,0.1,,,Ge,1,,,,,,,,,O,2.95,1560.43736,1816779289,816.6928058,82291.93989,,"(not clearly mentioned, probably total)",673 - 1073 K,two-probe AC,Fig. 5(a),log sigma-1000/T
"Singh & Goodenough, Energy Environ. Sci. 5, 9626 (2012).",10.1039/C2EE22978A,2012,a-SrSiO3,Sr0.8K0.2GeO2.9,Sr,0.8,K,0.2,,,Ge,1,,,,,,,,,O,2.9,1553.600387,1929048571,832.1454919,122612.1123,,"(not clearly mentioned, probably total)",673 - 1073 K,two-probe AC,Fig. 5(a),log sigma-1000/T
"Singh & Goodenough, Energy Environ. Sci. 5, 9626 (2012).",10.1039/C2EE22978A,2012,a-SrSiO3,Sr0.85K0.15SiO2.925,Sr,0.85,K,0.15,,,Si,1,,,,,,,,,O,2.925,1263.506882,5171459.762,,,,"(not clearly mentioned, probably total)",673 - 1073 K,two-probe AC,Fig. 5(a),log sigma-1000/T
"Singh & Goodenough, Energy Environ. Sci. 5, 9626 (2012).",10.1039/C2EE22978A,2012,a-SrSiO3,Sr0.75K0.25SiO2.875,Sr,0.75,K,0.25,,,Si,1,,,,,,,,,O,2.875,1422.907757,25009708.58,,,,"(not clearly mentioned, probably total)",673 - 1073 K,two-probe AC,Fig. 5(a),log sigma-1000/T
"Singh & Goodenough, Energy Environ. Sci. 5, 9626 (2012).",10.1039/C2EE22978A,2012,a-SrSiO3,Sr0.8K0.2Si0.5Ge0.5O2.9,Sr,0.8,K,0.2,,,Si,0.5,Ge,0.5,,,,,,,O,2.9,1059.115945,5991565.608,,,,"(not clearly mentioned, probably total)",673 - 1073 K,two-probe AC,Fig. 5(b),log sigma-1000/T
"Singh & Goodenough, Energy Environ. Sci. 5, 9626 (2012).",10.1039/C2EE22978A,2012,a-SrSiO3,Sr0.8K0.2Si0.4Ge0.6O2.9,Sr,0.8,K,0.2,,,Si,0.4,Ge,0.6,,,,,,,O,2.9,1067.367916,4017706.087,,,,"(not clearly mentioned, probably total)",673 - 1073 K,two-probe AC,Fig. 5(b),log sigma-1000/T
"Singh & Goodenough, Energy Environ. Sci. 5, 9626 (2012).",10.1039/C2EE22978A,2012,a-SrSiO3,Sr0.85K0.15Si0.5Ge0.5O2.925,Sr,0.85,K,0.15,,,Si,0.5,Ge,0.5,,,,,,,O,2.925,1006.084265,1008910.753,,,,"(not clearly mentioned, probably total)",673 - 1073 K,two-probe AC,Fig. 5(b),log sigma-1000/T
"Singh & Goodenough, Energy Environ. Sci. 5, 9626 (2012).",10.1039/C2EE22978A,2012,a-SrSiO3,Sr0.75K0.25Si0.5Ge0.5O2.875,Sr,0.75,K,0.25,,,Si,0.5,Ge,0.5,,,,,,,O,2.875,1060.821651,1462501.233,,,,"(not clearly mentioned, probably total)",673 - 1073 K,two-probe AC,Fig. 5(b),log sigma-1000/T
"Singh & Goodenough, Energy Environ. Sci. 5, 9626 (2012).",10.1039/C2EE22978A,2012,a-SrSiO3,Sr0.8K0.2Si0.6Ge0.4O2.9,Sr,0.8,K,0.2,,,Si,0.6,Ge,0.4,,,,,,,O,2.9,1171.931028,9239209.759,,,,"(not clearly mentioned, probably total)",673 - 1073 K,two-probe AC,Fig. 5(b),log sigma-1000/T
"Singh & Goodenough, J. Am. Chem. Soc. 135, 10149 (2013).",10.1021/ja4042737,2013,a-SrSiO3,Sr0.9Na0.1SiO2.95,Sr,0.9,Na,0.1,,,Si,1,,,,,,,,,O,2.95,715.9226521,14798.09547,,,,total,823 - 1073 K,two-probe AC,Table 2,-
"Singh & Goodenough, J. Am. Chem. Soc. 135, 10149 (2013).",10.1021/ja4042737,2013,a-SrSiO3,Sr0.85Na0.15SiO2.925,Sr,0.85,Na,0.15,,,Si,1,,,,,,,,,O,2.925,697.0465833,23225.77787,,,,total,823 - 1073 K,two-probe AC,Table 2,-
"Singh & Goodenough, J. Am. Chem. Soc. 135, 10149 (2013).",10.1021/ja4042737,2013,a-SrSiO3,Sr0.8Na0.2SiO2.9,Sr,0.8,Na,0.2,,,Si,1,,,,,,,,,O,2.9,689.9803347,55472.84381,,,,total,823 - 1073 K,two-probe AC,Table 2,-
"Singh & Goodenough, J. Am. Chem. Soc. 135, 10149 (2013).",10.1021/ja4042737,2013,a-SrSiO3,Sr0.75Na0.25SiO2.875,Sr,0.75,Na,0.25,,,Si,1,,,,,,,,,O,2.875,670.972589,85954.46255,,,,total,823 - 1073 K,two-probe AC,Table 2,-
"Singh & Goodenough, J. Am. Chem. Soc. 135, 10149 (2013).",10.1021/ja4042737,2013,a-SrSiO3,Sr0.7Na0.3SiO2.85,Sr,0.7,Na,0.3,,,Si,1,,,,,,,,,O,2.85,664.4401508,75302.32159,,,,total,823 - 1073 K,two-probe AC,Table 2,-
"Singh & Goodenough, J. Am. Chem. Soc. 135, 10149 (2013).",10.1021/ja4042737,2013,a-SrSiO3,Sr0.65Na0.35SiO2.825,Sr,0.65,Na,0.35,,,Si,1,,,,,,,,,O,2.825,659.9254753,129847.5132,,,,total,823 - 1073 K,two-probe AC,Table 2,-
"Singh & Goodenough, J. Am. Chem. Soc. 135, 10149 (2013).",10.1021/ja4042737,2013,a-SrSiO3,Sr0.6Na0.4SiO2.8,Sr,0.6,Na,0.4,,,Si,1,,,,,,,,,O,2.8,640.5519275,122413.9289,,,,total,823 - 1073 K,two-probe AC,Table 2,-
"Singh & Goodenough, J. Am. Chem. Soc. 135, 10149 (2013).",10.1021/ja4042737,2013,a-SrSiO3,Sr0.55Na0.45SiO2.775,Sr,0.55,Na,0.45,,,Si,1,,,,,,,,,O,2.775,640.3171002,133779.8907,,,,total,823 - 1073 K,two-probe AC,Table 2,-
"Singh & Goodenough, J. Am. Chem. Soc. 135, 10149 (2013).",10.1021/ja4042737,2013,a-SrSiO3,Sr0.85K0.15SiO2.925,Sr,0.85,K,0.15,,,Si,1,,,,,,,,,O,2.925,1114.063189,899253.0081,,,,total,823 - 1073 K,two-probe AC,Table 2,-
"Singh & Goodenough, J. Am. Chem. Soc. 135, 10149 (2013).",10.1021/ja4042737,2013,a-SrSiO3,Sr0.8K0.2SiO2.9,Sr,0.8,K,0.2,,,Si,1,,,,,,,,,O,2.9,1184.785658,2989226.187,,,,total,823 - 1073 K,two-probe AC,Table 2,-
"Wei et al., Energy Sci. Eng. 7, 1680 (2014).",10.1039/c3ee43730b,2014,a-SrSiO3,Sr0.55Na0.45SiO2.775,Sr,0.55,Na,0.45,,,Si,1,,,,,,,,,O,2.775,315.0589841,3590.57901,,,,"(not clearly mentioned, probably total)",723 - 953 K,AC,Fig. 1,ln sigmaT-1000/T
"Bonanos, Mat. Res. Bull. 24, 1531 (1989).",10.1016/0025-5408(89)90164-5,1989,Bi2UO6,Bi2UO6,Bi,2,,,,,U,1,,,,,,,,,O,6,855.8621639,269310998.1,,,,bulk,323 - 673 K,AC,Fig. 5,log sigma-1000/T
